Repository: DavidMercier/NIMS

NIMS
=====
This Matlab toolbox has been developed to plot and to analyze (nano)indentation data (with conical indenters).
Please, have a look at the full online documentation here: http://nims.readthedocs.org/en/latest/

To get started with the NIMS toolbox, clone the repository, then run Matlab, and cd into the folder containing this README file.

You can start the launcher by typing "demo" at the Matlab command prompt.

The `multilayer Python notebook <notebooks/multilayer_indentation.ipynb>`_
analyzes the bundled Au/Ti/SiO2/Si example and links to the existing Abaqus
script. It requires Jupyter, NumPy, SciPy, Matplotlib, and PyYAML. Its Abaqus
example is not generated from the notebook inputs or run by the notebook.
The `elastic-versus-plastic comparison notebook
<notebooks/multilayer_elastic_vs_plastic.ipynb>`_ compares the multilayer
elastic-modulus fit with NIMS-style hardness estimates and documents the
distinction between those estimates and a plastic constitutive simulation.
The `single-film comparison notebook
<notebooks/single_film_elastic_vs_plastic.ipynb>`_ applies the bilayer
Doerner–Nix and hardness analysis to the bundled SiO2/Si Excel example; it
requires `xlrd` to read the legacy `.xls` workbook.

Features
--------
This Matlab toolbox has been developed to :

- Plot and Analyze nanoindentation dataset with standard deviation ;

- Coefficient of the power law fit of the load-displacement curve ;

- Energy of the loading (area below the load-displacement curve) ;

- Plot of the Stiffness and the Load/Stiffness² evolution ;

- Young's modulus and Hardness of bulk materials ;

- Young's modulus and Hardness of a thin film on a substrate or on a multilayer sample (3 layers on a substrate) ;

- Generation of a Python script for axisymmetric indentation FEM in Abaqus.

Finite element modelling
------------------------

- **Abaqus:** the MATLAB GUI generates an axisymmetric model of indentation
  into a bulk or multilayer sample with a cono-spherical indenter.
- **Abapy:** prepare a bulk or multilayer axisymmetric Abaqus input-deck
  script from MATLAB, Python, or the multilayer notebook. The model uses a
  sharp cone and linear-elastic materials. Script preparation does not
  require `Abapy <https://abapy.readthedocs.io/en/latest/>`_; running the
  generated script requires a separate compatible Abapy environment.
- **Ansys Discovery and Mechanical:** create a parameterized 3D specimen
  with one to three coatings and a cono-spherical indenter, then prepare a
  Mechanical indentation analysis. The supplied material data are
  illustrative and must be replaced before interpreting results.

These workflows prepare models or input files; they do not automatically
solve the analysis. See the `FEM documentation <docs/python_abaqus.rst>`_
for instructions, requirements and limitations.

How to cite NIMS in your papers ?
------------------------------------

.. image::
  https://zenodo.org/badge/5888/DavidMercier/NIMS.svg
  :target: http://dx.doi.org/10.5281/zenodo.14610

Reference papers
------------------

* `Mercier D. et al., "Young's modulus measurement of a thin film from experimental nanoindentation performed on multilayer systems" (2010). <https://doi.org/10.1051/mattech/2011029>`_

* `Mercier D., "Behaviour laws of materials used in electrical contacts for « flip chip » technologies.", PhD thesis (2013) <https://tel.archives-ouvertes.fr/tel-01127940>`_

* `Mercier D., "Behaviour laws of materials used in electrical contacts for « flip chip » technologies." PhD defense (2013). <https://doi.org/10.5281/zenodo.11753>`_

* `Mercier D. et al., "Investigation of the fracture of very thin amorphous alumina film during spherical nanoindentation" (2017). <https://doi.org/10.1016/j.tsf.2017.07.040>`_

Keywords
--------
Matlab Toolbox ; Graphical User Interface ; Nanoindentation ; Young's modulus ; thin film ; multilayer system ; analytical model ; finite element modelling.

Screenshot
-------------

.. figure:: ./docs/_pictures/GUI_Main_Window_Esample_curve.png
   :scale: 40 %
   :align: center
   
   *Plot of the evolution of the Young's modulus of the sample in function of the indentation depth.*

File: Data_indentation/Hysitron_TiAlloy_multipleplot.txt (part 1 of 4)
Number of Data Points = 768
        
File	hc(nm)	Pmax(µN)	S(µN/nm)	A(nm^2)	hmax(nm)	heff(nm)	Er(GPa)	H(GPa)	A	hf(nm)	m	X(mm)	Y(mm)	Drift(nm/s)
TiAl5Sns.5-2 0000 LC.hys	160.439194	5997.685963	78.99048	944259.168381	217.393655	217.386113	72.021801	6.351737	18.616208	121.328397	1.265095	-63.269503	-4.8165	0.465771
TiAl5Sns.5-2 0001 LC.hys	158.892668	5997.620264	80.590976	933074.496131	214.484472	214.708039	73.920192	6.427804	16.215926	118.370244	1.294506	-63.237003	-4.8165	0.146458
TiAl5Sns.5-2 0002 LC.hys	188.009106	5997.63944	83.666922	1150705.431765	241.956588	241.772642	69.104533	5.212141	11.090896	143.453153	1.371554	-63.205003	-4.8165	-0.028706
TiAl5Sns.5-2 0003 LC.hys	191.435789	5997.681451	83.621454	1177298.659644	245.025556	245.228934	68.28247	5.094443	22.652511	156.110445	1.242516	-63.172503	-4.8165	-0.060105
TiAl5Sns.5-2 0004 LC.hys	190.720427	5997.636203	83.606558	1171729.94441	244.594524	244.522751	68.432343	5.118616	27.563988	157.962906	1.206637	-63.141003	-4.8165	-0.121715
TiAl5Sns.5-2 0005 LC.hys	163.431957	5997.669402	81.00469	966022.629295	218.790698	218.962717	73.021599	6.208622	25.456957	129.064675	1.214165	-63.109503	-4.8165	-0.1705
TiAl5Sns.5-2 0006 LC.hys	191.31343	5997.664226	85.848026	1176345.521962	243.837873	243.711235	70.129007	5.098557	27.467784	158.955934	1.213151	-63.077003	-4.8165	-0.15877
TiAl5Sns.5-2 0007 LC.hys	191.498115	5997.655037	87.095079	1177784.263772	243.389903	243.145594	71.104252	5.092321	27.21516	159.264744	1.218078	-63.045503	-4.8165	-0.195574
TiAl5Sns.5-2 0008 LC.hys	195.737695	5997.618919	88.883275	1210976.537227	246.446973	246.345801	71.562748	4.952713	23.371694	161.950286	1.250721	-63.013003	-4.8165	-0.189194
TiAl5Sns.5-2 0009 LC.hys	155.890319	5997.627088	81.429602	911481.170512	210.520372	211.130922	75.568933	6.580089	15.718316	115.194848	1.302521	-62.981003	-4.8165	-0.157692
TiAl5Sns.5-2 0010 LC.hys	156.294306	5997.643649	83.342808	914377.479509	210.278551	210.266962	77.221849	6.559264	18.208058	118.052105	1.281411	-62.949503	-4.8165	-0.189626
TiAl5Sns.5-2 0011 LC.hys	171.708774	5997.661257	88.529467	1027031.880307	222.863412	222.519493	77.398174	5.8398	18.704363	135.081573	1.290642	-62.917003	-4.8165	-0.151716
TiAl5Sns.5-2 0012 LC.hys	187.452301	5997.688776	88.533762	1146403.773076	238.427425	238.260789	73.261354	5.231742	24.231672	154.042839	1.243168	-62.885003	-4.8165	-0.148125
TiAl5Sns.5-2 0013 LC.hys	156.2073	5997.625832	87.073499	913753.461167	207.946438	207.867328	80.70609	6.563724	14.867069	116.361316	1.328484	-62.853503	-4.8165	-0.122514
TiAl5Sns.5-2 0014 LC.hys	151.50175	5997.647215	86.406237	880203.056813	203.661195	203.560902	81.599685	6.813936	16.830444	113.03778	1.304138	-62.821003	-4.8165	-0.140663
TiAl5Sns.5-2 0015 LC.hys	151.141925	5997.676056	84.173835	877653.535527	204.466277	204.582011	79.606841	6.833763	17.209322	112.384638	1.293936	-62.789503	-4.8165	-0.103486
TiAl5Sns.5-2 0016 LC.hys	150.827687	5997.657436	85.208541	875428.885256	203.870765	203.618675	80.687734	6.851108	17.77962	112.755648	1.290888	-62.757003	-4.8165	-0.04159
TiAl5Sns.5-2 0017 LC.hys	157.032123	5997.618395	89.694981	919674.516	207.485461	207.18224	82.867816	6.521458	14.744144	117.769669	1.337174	-62.724503	-4.8165	-0.096741
TiAl5Sns.5-2 0018 LC.hys	155.168591	5997.633566	89.343276	906314.029818	206.632076	205.516255	83.149061	6.617611	14.670634	115.754608	1.337127	-62.693503	-4.8165	-0.098337
TiAl5Sns.5-2 0019 LC.hys	155.458223	5997.62806	85.983854	908386.521394	207.564752	207.772941	79.931211	6.602507	19.557897	118.791402	1.275667	-62.661003	-4.8165	-0.071397
TiAl5Sns.5-2 0020 LC.hys	152.801584	5997.650319	87.343857	889431.921827	204.100735	204.301917	82.056094	6.743237	17.746089	115.236868	1.297055	-62.629003	-4.8165	-0.098245
TiAl5Sns.5-2 0021 LC.hys	172.061962	5997.634572	89.2037	1029662.067418	222.662899	222.488412	77.887962	5.824857	25.996298	139.659239	1.23193	-62.597003	-4.8165	-0.120575
TiAl5Sns.5-2 0022 LC.hys	163.488178	5997.668874	90.778992	966432.978329	213.144289	213.039859	81.81526	6.205985	21.585655	129.11581	1.27025	-62.565003	-4.8165	-0.156051
TiAl5Sns.5-2 0023 LC.hys	165.887692	5997.656728	91.057075	983998.435735	215.341954	215.287945	81.330103	6.095189	23.259016	132.480234	1.257196	-62.533503	-4.8165	-0.08074
TiAl5Sns.5-2 0024 LC.hys	188.12788	5997.634218	86.916514	1151623.740043	239.923862	239.881287	71.759899	5.207981	25.643383	155.104941	1.228562	-63.269503	-4.7925	0.205626
TiAl5Sns.5-2 0025 LC.hys	175.427787	5997.687919	84.77777	1054837.31447	228.60469	228.487286	73.134799	5.685889	14.990491	135.061264	1.320584	-63.237003	-4.7925	0.021342
TiAl5Sns.5-2 0026 LC.hys	189.062087	5997.657091	87.418751	1158855.2553	240.539854	240.518357	71.949011	5.175501	24.744317	155.689117	1.236427	-63.205003	-4.7925	-0.008281
TiAl5Sns.5-2 0027 LC.hys	191.105881	5997.654842	87.755739	1174729.386862	242.733305	242.364536	71.736707	5.105563	27.6107	159.181037	1.217114	-63.173003	-4.7925	-0.040071
TiAl5Sns.5-2 0028 LC.hys	196.374414	5997.6749	88.742523	1215988.80388	247.058455	247.063261	71.302016	4.932344	26.754948	164.24147	1.225444	-63.141003	-4.7925	-0.2015
TiAl5Sns.5-2 0029 LC.hys	192.873299	5997.630918	88.688936	1188516.134891	243.619696	243.592401	72.077835	5.046318	23.190423	158.94901	1.25165	-63.109503	-4.7925	-0.140953
TiAl5Sns.5-2 0030 LC.hys	184.813079	5997.648524	88.000161	1126088.352432	236.478678	235.929308	73.473726	5.326091	26.379917	152.36118	1.226149	-63.077003	-4.7925	-0.04688
TiAl5Sns.5-2 0031 LC.hys	174.3214	5997.687877	85.459692	1046539.926874	227.117378	226.957511	74.014746	5.730969	20.916735	138.387885	1.262008	-63.045503	-4.7925	-0.045908
TiAl5Sns.5-2 0032 LC.hys	190.359587	5997.64419	88.407552	1168924.407262	241.341706	241.24023	72.448764	5.130909	34.638232	161.407342	1.176767	-63.013003	-4.7925	-0.013058
TiAl5Sns.5-2 0033 LC.hys	188.318705	5997.630599	90.703328	1153099.628631	238.172398	237.911405	74.838424	5.201312	31.449124	158.536853	1.200397	-62.981003	-4.7925	-0.034959
TiAl5Sns.5-2 0034 LC.hys	172.19315	5997.672043	89.47337	1030639.57747	222.7493	222.467931	78.086367	5.819369	19.190032	136.098969	1.288454	-62.949503	-4.7925	-0.012423
TiAl5Sns.5-2 0035 LC.hys	166.922947	5997.629845	88.865421	991608.194658	217.459595	217.541313	79.067422	6.048387	27.068419	134.958715	1.223606	-62.917003	-4.7925	-0.041212
TiAl5Sns.5-2 0036 LC.hys	176.934544	5997.657755	88.820312	1066171.905238	227.531533	227.578853	76.213781	5.625413	22.019339	142.394198	1.261514	-62.885003	-4.7925	-0.003912
TiAl5Sns.5-2 0037 LC.hys	189.920265	5997.661371	90.468059	1165511.766044	239.608074	239.64219	74.245779	5.145947	28.294539	158.797804	1.219448	-62.853503	-4.7925	-0.024262
TiAl5Sns.5-2 0038 LC.hys	197.146586	5997.648276	92.143637	1222076.922365	246.226532	245.96424	73.850069	4.90775	29.243904	166.718815	1.217471	-62.821003	-4.7925	-0.037631
TiAl5Sns.5-2 0039 LC.hys	155.326859	5997.650987	87.207518	907446.348013	207.002105	206.907713	81.110724	6.609373	16.380766	116.727032	1.311252	-62.789503	-4.7925	-0.02305
TiAl5Sns.5-2 0040 LC.hys	166.089304	5997.630333	90.527086	985478.930876	216.044305	215.778552	80.795969	6.086006	18.997384	130.109366	1.293074	-62.757003	-4.7925	-0.043128
TiAl5Sns.5-2 0041 LC.hys	184.71854	5997.6343	89.312937	1125362.911967	235.168301	235.083312	74.593829	5.329511	35.753073	156.306121	1.1731	-62.725503	-4.7925	-0.020767
TiAl5Sns.5-2 0042 LC.hys	178.265751	5997.634577	93.995336	1076219.127255	226.433492	226.121592	80.276934	5.572875	23.752757	145.678554	1.260709	-62.693503	-4.7925	-0.033153
TiAl5Sns.5-2 0043 LC.hys	186.1684	5997.6413	93.052309	1136505.639513	234.52154	234.509285	77.335017	5.277265	25.087507	154.056305	1.248213	-62.661003	-4.7925	-0.009479
TiAl5Sns.5-2 0044 LC.hys	180.08655	5997.664243	92.875265	1090011.996806	228.597531	228.519771	78.816883	5.502384	24.970532	147.885616	1.248639	-62.629003	-4.7925	-0.036736
TiAl5Sns.5-2 0045 LC.hys	161.444679	5997.673321	90.733205	951553.524823	211.02579	211.021403	82.410864	6.303033	25.43435	129.064386	1.239851	-62.597003	-4.7925	-0.043715
TiAl5Sns.5-2 0046 LC.hys	160.742489	5997.62816	91.179953	946457.569397	210.263587	210.075933	83.039288	6.336922	23.068931	127.259939	1.259024	-62.565003	-4.7925	-0.014439
TiAl5Sns.5-2 0047 LC.hys	162.380099	5997.674919	90.436698	958355.540179	211.802669	212.119378	81.849531	6.258298	25.227345	129.843204	1.240612	-62.533503	-4.7925	-0.006197
TiAl5Sns.5-2 0048 LC.hys	185.129385	5997.639118	89.221828	1128516.662285	235.698113	235.545628	74.413538	5.314622	21.140397	150.171289	1.270042	-63.269503	-4.7685	0.287008
TiAl5Sns.5-2 0049 LC.hys	180.36261	5997.660416	86.339035	1092108.284241	232.446702	232.462396	73.199678	5.491818	33.032767	150.464787	1.180393	-63.237003	-4.7685	0.044693
TiAl5Sns.5-2 0050 LC.hys	194.657842	5997.632388	89.200004	1202492.211786	244.852906	245.086363	72.070671	4.987668	29.831917	163.966021	1.206465	-63.205003	-4.7685	-0.016136
TiAl5Sns.5-2 0051 LC.hys	189.949956	5997.672255	88.660095	1165742.297128	240.899631	240.685906	72.754816	5.144938	29.68702	159.101797	1.20601	-63.173003	-4.7685	-0.044406
TiAl5Sns.5-2 0052 LC.hys	186.252099	5997.624721	88.694202	1137150.030267	237.04091	236.968137	73.692141	5.27426	28.611679	154.948557	1.212924	-63.141003	-4.7685	-0.043501
TiAl5Sns.5-2 0053 LC.hys	191.868544	5997.630151	88.354721	1180671.802417	242.817601	242.779492	72.04436	5.079845	37.214859	163.814107	1.163287	-63.109003	-4.7685	-0.041267
TiAl5Sns.5-2 0054 LC.hys	192.116698	5997.6745	89.940587	1182607.539333	242.441605	242.130334	73.27743	5.071568	30.498134	161.827332	1.204217	-63.077003	-4.7685	-0.047386
TiAl5Sns.5-2 0055 LC.hys	163.835513	5997.662572	90.005585	968969.350293	214.109556	213.812933	81.011984	6.189734	19.903513	128.307687	1.283158	-63.045503	-4.7685	-0.033836
TiAl5Sns.5-2 0056 LC.hys	171.253829	5997.646967	91.005648	1023647.155567	220.729315	220.681918	79.694442	5.859096	21.472476	136.864894	1.271803	-63.013003	-4.7685	-0.018074
TiAl5Sns.5-2 0057 LC.hys	186.415016	5997.666894	90.444856	1138404.659327	236.433089	236.149742	75.105262	5.268484	27.253806	154.827807	1.226335	-62.981003	-4.7685	-0.040027
TiAl5Sns.5-2 0058 LC.hys	184.108325	5997.647311	89.680917	1120684.233341	234.543327	234.266549	75.057352	5.351773	24.592655	151.11141	1.243392	-62.949003	-4.7685	-0.051686
TiAl5Sns.5-2 0059 LC.hys	169.788983	5997.624697	88.697659	1012773.622038	220.476249	220.503044	78.089168	5.92198	26.632675	137.590593	1.226175	-62.917003	-4.7685	-0.029944
TiAl5Sns.5-2 0060 LC.hys	177.194659	5997.674212	89.08439	1068132.660862	227.898564	227.688979	76.370185	5.615102	26.165416	144.849418	1.230429	-62.885003	-4.7685	0.022071
TiAl5Sns.5-2 0061 LC.hys	148.312717	5997.619494	85.905142	857686.648756	200.863074	200.675295	82.184452	6.992786	19.014631	111.269039	1.280584	-62.853503	-4.7685	-0.042889
TiAl5Sns.5-2 0062 LC.hys	189.533101	5997.65619	92.806279	1162507.10435	238.122489	238.002259	76.263087	5.159243	21.119773	155.316017	1.279467	-62.821003	-4.7685	0.042147
TiAl5Sns.5-2 0063 LC.hys	168.670575	5997.649487	90.927402	1004497.090174	218.162569	218.141218	80.381345	5.970798	24.490683	135.865998	1.247334	-62.789503	-4.7685	0.009687
TiAl5Sns.5-2 0064 LC.hys	165.863576	5997.656646	92.717984	983821.387254	214.648651	214.378894	82.821039	6.096286	18.737473	130.201191	1.301306	-62.757503	-4.7685	0.042931
TiAl5Sns.5-2 0065 LC.hys	187.809528	5997.655841	94.023222	1149162.942684	235.945151	235.651346	77.710401	5.219152	29.838458	157.936871	1.218304	-62.724503	-4.7685	0.01308
TiAl5Sns.5-2 0066 LC.hys	175.559013	5997.662055	92.672421	1055822.877116	224.342197	224.098228	79.907916	5.680557	26.42966	144.002593	1.237592	-62.693503	-4.7685	0.014653
TiAl5Sns.5-2 0067 LC.hys	174.892433	5997.671028	91.839866	1050819.720997	223.979194	223.871743	79.378331	5.707612	28.622174	144.151751	1.220719	-62.661003	-4.7685	0.04408
TiAl5Sns.5-2 0068 LC.hys	179.818892	5997.660423	92.820646	1087980.782267	228.257801	228.280581	78.844028	5.512653	25.408895	147.816494	1.245274	-62.629003	-4.7685	-0.002631
TiAl5Sns.5-2 0069 LC.hys	167.214781	5997.642067	93.289605	993756.759722	215.805833	215.43271	82.914032	6.035322	24.56314	134.89433	1.252725	-62.597003	-4.7685	-0.003107
TiAl5Sns.5-2 0070 LC.hys	155.584811	5997.632876	93.224087	909292.795684	203.937187	203.836553	86.618587	6.595931	22.416124	122.161665	1.269512	-62.565003	-4.7685	-0.03405
TiAl5Sns.5-2 0071 LC.hys	186.999509	5997.651842	95.111439	1142909.700717	234.430591	234.293913	78.824572	5.247704	27.256619	156.236577	1.237842	-62.533503	-4.7685	0.007116
TiAl5Sns.5-2 0072 LC.hys	190.318364	5997.67235	88.541904	1168604.044472	240.804902	241.12204	72.568809	5.132339	34.877902	161.474268	1.175817	-63.269503	-4.7445	0.283497
TiAl5Sns.5-2 0073 LC.hys	184.398767	5997.6273	90.168909	1122910.311943	234.268424	234.285369	75.390931	5.341145	24.981876	151.690541	1.241739	-63.237003	-4.7445	0.04792
TiAl5Sns.5-2 0074 LC.hys	151.317739	5997.630991	86.982025	878898.975668	203.150035	203.032139	82.204362	6.824028	17.336167	113.371168	1.300329	-63.205503	-4.7445	-0.040734
TiAl5Sns.5-2 0075 LC.hys	198.058526	5997.64272	88.447452	1229280.534746	248.841527	248.916204	70.679692	4.878986	23.207729	164.093383	1.250885	-63.173003	-4.7445	-0.03064
TiAl5Sns.5-2 0076 LC.hys	188.819271	5997.665003	89.547762	1156974.187643	238.93306	239.052227	73.761158	5.183923	32.319284	159.183967	1.192468	-63.141003	-4.7445	-0.014369
TiAl5Sns.5-2 0077 LC.hys	188.279487	5997.670915	90.212507	1152796.252208	238.442509	238.142342	74.443246	5.202715	22.232209	154.149687	1.263355	-63.109003	-4.7445	0.024378
TiAl5Sns.5-2 0078 LC.hys	185.721466	5997.647769	94.176548	1133066.839041	233.841656	233.48533	78.388045	5.293287	20.344278	151.340467	1.289859	-63.077003	-4.7445	-0.030355
TiAl5Sns.5-2 0079 LC.hys	159.353522	5997.625471	90.702705	936403.054353	209.096071	208.94652	83.046945	6.404961	22.558687	125.502655	1.26193	-63.045503	-4.7445	-0.026972
TiAl5Sns.5-2 0080 LC.hys	172.888432	5997.644054	92.344055	1035825.335131	221.91648	221.600101	80.389718	5.790208	18.335244	136.885343	1.30433	-63.013003	-4.7445	-0.025905
TiAl5Sns.5-2 0081 LC.hys	191.561651	5997.669827	91.353805	1178279.365077	240.744557	240.801553	74.565397	5.090193	32.365069	162.238005	1.196645	-62.981003	-4.7445	-0.002317
TiAl5Sns.5-2 0082 LC.hys	185.906462	5997.652533	92.267756	1134489.812967	235.001247	234.658481	76.751078	5.286652	32.150218	156.647922	1.200113	-62.949003	-4.7445	-0.021563
TiAl5Sns.5-2 0083 LC.hys	187.415879	5997.628363	93.360952	1146122.582165	235.775159	235.596849	77.265313	5.232973	18.39946	151.677362	1.306317	-62.917003	-4.7445	0.000183
TiAl5Sns.5-2 0084 LC.hys	172.172175	5997.663013	90.588541	1030483.264835	221.770429	221.827984	79.065609	5.820243	29.192684	141.455085	1.21395	-62.885003	-4.7445	-0.004192
TiAl5Sns.5-2 0085 LC.hys	184.840185	5997.65511	90.960812	1126296.382036	234.492933	234.292704	75.93864	5.325113	14.29315	145.524931	1.346258	-62.853503	-4.7445	0.037904
TiAl5Sns.5-2 0086 LC.hys	182.611475	5997.643366	93.788089	1109235.207794	230.863922	230.573135	78.898854	5.407008	20.01284	147.95704	1.291908	-62.821003	-4.7445	0.030846
TiAl5Sns.5-2 0087 LC.hys	175.445358	5997.673866	91.279819	1054969.26233	224.92827	224.725204	78.738964	5.685165	25.520462	143.209484	1.240604	-62.789503	-4.7445	0.019041
TiAl5Sns.5-2 0088 LC.hys	164.882438	5997.661273	92.007887	976627.231802	213.932078	213.772225	82.488892	6.141198	24.41524	132.247911	1.250634	-62.757003	-4.7445	0.013782
TiAl5Sns.5-2 0089 LC.hys	167.466174	5997.660111	91.312288	995608.784832	216.815173	216.728383	81.081112	6.024113	38.064387	140.126693	1.166234	-62.724503	-4.7445	0.043274
TiAl5Sns.5-2 0090 LC.hys	174.030158	5997.664269	93.782837	1044359.330348	222.120886	221.994672	81.307989	5.742913	27.084839	142.963423	1.235777	-62.693503	-4.7445	0.036784
TiAl5Sns.5-2 0091 LC.hys	190.598611	5997.653056	93.964892	1170782.571755	238.673531	238.470106	76.941796	5.122773	25.854429	159.011191	1.244878	-62.661003	-4.7445	0.060529
TiAl5Sns.5-2 0092 LC.hys	179.887634	5997.659277	94.543561	1088502.334864	227.520063	227.466172	80.28827	5.51001	28.852978	149.701464	1.225837	-62.629003	-4.7445	0.044905
TiAl5Sns.5-2 0093 LC.hys	183.989916	5997.641199	92.60947	1119777.117842	232.432365	232.561956	77.539757	5.356103	18.190855	147.951267	1.306472	-62.597003	-4.7445	0.045414
TiAl5Sns.5-2 0094 LC.hys	160.904846	5997.606791	94.201208	947635.058548	208.736858	208.65588	85.737485	6.329026	25.54781	129.218493	1.247681	-62.565003	-4.7445	0.044836
TiAl5Sns.5-2 0095 LC.hys	154.888901	5997.632022	90.988512	904314.070573	204.376566	204.326175	84.773819	6.632245	23.202206	121.43816	1.257472	-62.533503	-4.7445	0.020578
TiAl5Sns.5-2 0096 LC.hys	187.121754	5997.630586	91.746751	1143852.681217	236.529689	236.150444	76.004704	5.243359	26.092615	155.242124	1.237668	-63.269503	-4.7205	0.305033
TiAl5Sns.5-2 0097 LC.hys	182.538542	5997.646557	93.610911	1108678.371981	231.133869	230.591006	78.769577	5.409726	20.225317	147.972358	1.289507	-63.237003	-4.7205	0.09111
TiAl5Sns.5-2 0098 LC.hys	157.76466	5997.644269	90.630871	924943.112644	207.529357	207.397121	83.493654	6.484339	13.414687	117.601185	1.356913	-63.205003	-4.7205	-0.04818
TiAl5Sns.5-2 0099 LC.hys	183.171951	5997.656182	91.347683	1113517.531945	232.793501	232.41504	76.697964	5.386225	23.995868	150.200594	1.252172	-63.173003	-4.7205	-0.045982
TiAl5Sns.5-2 0100 LC.hys	187.853406	5997.645821	93.635	1149502.009685	236.185936	235.893502	77.37812	5.217604	23.204743	154.921016	1.264139	-63.141003	-4.7205	-0.026472
TiAl5Sns.5-2 0101 LC.hys	196.032926	5997.628473	90.768925	1213299.71157	246.00648	245.589768	73.010946	4.943237	28.761867	165.165017	1.217159	-63.109003	-4.7205	0.001255
TiAl5Sns.5-2 0102 LC.hys	180.382186	5997.62599	88.787896	1092256.992659	231.078147	231.044717	75.270738	5.491039	33.136709	150.934137	1.185944	-63.077003	-4.7205	-0.011388
TiAl5Sns.5-2 0103 LC.hys	158.506089	5997.67233	88.213981	930285.274627	209.197202	209.498621	81.033422	6.447132	30.02529	127.720961	1.202789	-63.045503	-4.7205	0.017583
TiAl5Sns.5-2 0104 LC.hys	160.073306	5997.638614	90.520803	941609.220955	209.81439	209.766071	82.650955	6.369562	24.528871	127.208914	1.246014	-63.013003	-4.7205	0.009198
TiAl5Sns.5-2 0105 LC.hys	185.807623	5997.661486	93.474126	1133729.47498	234.224458	233.930524	77.780642	5.290205	23.58915	153.039759	1.26069	-62.981003	-4.7205	0.041955
TiAl5Sns.5-2 0106 LC.hys	193.537324	5997.62094	95.30825	1193710.066256	241.011577	240.733823	77.288681	5.024353	23.772803	161.204232	1.263805	-62.949003	-4.7205	0.034425
TiAl5Sns.5-2 0107 LC.hys	195.014067	5997.628017	93.558638	1205288.776719	243.152911	243.09323	75.504557	4.976092	24.759129	162.838283	1.251919	-62.917003	-4.7205	0.038755
TiAl5Sns.5-2 0108 LC.hys	166.235269	5997.670986	95.020187	986551.236673	213.852431	213.575244	84.759988	6.079432	21.664186	132.760176	1.280341	-62.885003	-4.7205	0.027162
TiAl5Sns.5-2 0109 LC.hys	169.364283	5997.624925	91.284435	1009628.132753	218.835809	218.641235	80.491651	5.94043	33.128922	140.315484	1.192126	-62.853503	-4.7205	0.042898
TiAl5Sns.5-2 0110 LC.hys	183.875536	5997.647264	94.748253	1118901.098563	231.59142	231.351191	79.361559	5.360302	22.623745	150.856401	1.271622	-62.821003	-4.7205	0.040348
TiAl5Sns.5-2 0111 LC.hys	166.821646	5997.649028	93.202938	990862.735614	215.469788	215.084467	82.957887	6.052956	26.525075	135.403495	1.238235	-62.789503	-4.7205	0.062215
TiAl5Sns.5-2 0112 LC.hys	190.698258	5997.68391	96.920842	1171557.512296	237.103122	237.109977	79.335982	5.119411	16.622923	154.549293	1.334157	-62.757003	-4.7205	0.070755
TiAl5Sns.5-2 0113 LC.hys	174.272875	5997.683245	95.583073	1046176.504583	221.585776	221.334162	82.796759	5.732955	22.368563	141.279596	1.275803	-62.724503	-4.7205	0.040118
TiAl5Sns.5-2 0114 LC.hys	174.555997	5997.669551	92.705663	1048297.497867	222.978651	223.077867	80.222985	5.721343	32.357488	145.44458	1.199974	-62.693503	-4.7205	0.042336
TiAl5Sns.5-2 0115 LC.hys	193.40323	5997.687134	95.220265	1192660.574658	240.410244	240.643861	77.251297	5.02883	36.422986	166.081871	1.183758	-62.661003	-4.7205	0.015566
TiAl5Sns.5-2 0116 LC.hys	166.624383	5997.638121	97.715702	989411.63127	213.062186	212.658219	87.038356	6.061823	16.488421	130.553778	1.337675	-62.629003	-4.7205	0.043235
TiAl5Sns.5-2 0117 LC.hys	148.484884	5997.653827	89.597274	858897.679892	198.568232	198.689987	85.656221	6.982967	21.783023	113.975993	1.265519	-62.597003	-4.7205	0.046019
TiAl5Sns.5-2 0118 LC.hys	148.30298	5997.619466	87.81799	857618.166824	199.957932	199.524997	84.017806	6.993345	27.262753	116.230303	1.219613	-62.565003	-4.7205	0.045301
TiAl5Sns.5-2 0119 LC.hys	153.877886	5997.628882	91.838962	897096.170863	203.13194	202.857334	85.909718	6.685603	18.353248	117.774456	1.302835	-62.533503	-4.7205	0.02741
TiAl5Sns.5-2 0120 LC.hys	185.600853	5997.633509	91.693961	1132139.426501	234.891451	234.657793	76.352912	5.29761	27.295688	154.258469	1.229174	-63.269503	-4.696	0.269544
TiAl5Sns.5-2 0121 LC.hys	180.352445	5997.635326	94.196354	1092031.072202	228.4178	228.106167	79.864067	5.492184	18.590768	144.915657	1.306555	-63.237003	-4.6965	0.091375
TiAl5Sns.5-2 0122 LC.hys	191.729885	5997.661963	91.921056	1179590.654271	240.540267	240.665859	74.986688	5.084528	27.661862	160.58945	1.227263	-63.205003	-4.6965	0.04538
TiAl5Sns.5-2 0123 LC.hys	174.783484	5997.644042	90.288046	1050002.723848	224.871075	224.604398	78.067428	5.712027	27.35449	143.213068	1.225258	-63.173003	-4.6965	0.002346
TiAl5Sns.5-2 0124 LC.hys	178.499143	5997.657456	92.618581	1077983.860155	227.300711	227.066537	79.03634	5.563773	24.332748	145.939888	1.252795	-63.141003	-4.6965	-0.038219
TiAl5Sns.5-2 0125 LC.hys	179.080577	5997.676884	89.494909	1082384.371409	229.491409	229.343298	76.215342	5.541171	32.114343	149.357265	1.193519	-63.109003	-4.6965	0.031121
TiAl5Sns.5-2 0126 LC.hys	184.424851	5997.629342	92.98616	1123110.29956	232.860401	232.800028	77.739535	5.340196	23.340613	151.437477	1.26143	-63.077003	-4.6965	-0.039236
TiAl5Sns.5-2 0127 LC.hys	165.096789	5997.610796	91.035277	978197.507377	214.612479	214.508493	81.551371	6.131288	22.930186	131.512076	1.259769	-63.045503	-4.6965	0.00394
TiAl5Sns.5-2 0128 LC.hys	166.465402	5997.677473	93.302753	988242.633571	214.92949	214.676821	83.156747	6.069033	17.39614	130.050692	1.316485	-63.013003	-4.6965	0.029065
TiAl5Sns.5-2 0129 LC.hys	160.850313	5997.62395	91.46057	947239.50759	210.046448	210.032359	83.260464	6.331687	24.516254	128.161275	1.24849	-62.981003	-4.6965	0.048951
TiAl5Sns.5-2 0130 LC.hys	170.598171	5997.629608	92.741275	1018775.548468	219.381408	219.101087	81.40829	5.887096	25.105973	138.437401	1.247302	-62.949003	-4.6965	0.013934
TiAl5Sns.5-2 0131 LC.hys	162.334308	5997.661729	93.540728	958022.212068	210.663347	210.422947	84.673553	6.260462	21.822422	128.654434	1.275278	-62.917003	-4.6965	0.041476
TiAl5Sns.5-2 0132 LC.hys	161.903184	5997.607166	94.056248	954885.674411	209.86841	209.727815	85.279921	6.280969	23.201028	129.049454	1.265222	-62.885003	-4.6965	0.016501
TiAl5Sns.5-2 0133 LC.hys	170.47359	5997.680714	93.840256	1017850.757153	218.706344	218.408887	82.410389	5.892495	25.493076	138.696435	1.247188	-62.853503	-4.6965	0.046809
TiAl5Sns.5-2 0134 LC.hys	189.538019	5997.676471	94.323785	1162545.252787	237.760046	237.227553	77.508818	5.159091	33.136874	160.96218	1.199404	-62.821003	-4.6965	0.047779
TiAl5Sns.5-2 0135 LC.hys	187.939659	5997.613216	97.312057	1150168.616735	234.380369	234.164249	80.393461	5.214551	26.441386	157.195182	1.248833	-62.789503	-4.6965	0.037018
TiAl5Sns.5-2 0136 LC.hys	177.346559	5997.64738	94.240937	1069278.239271	225.285711	225.077786	80.747495	5.609061	27.735391	146.641094	1.232474	-62.757003	-4.6965	0.039703
TiAl5Sns.5-2 0137 LC.hys	185.620377	5997.638677	97.480645	1132289.533386	232.020177	231.76522	81.166062	5.296913	26.380964	154.877707	1.249666	-62.724503	-4.6965	0.044229
TiAl5Sns.5-2 0138 LC.hys	184.559252	5997.63549	98.002917	1124140.979744	230.85594	230.458158	81.896141	5.335305	24.83951	153.21419	1.262186	-62.693503	-4.6965	0.049231
TiAl5Sns.5-2 0139 LC.hys	183.033953	5997.625372	97.117069	1112462.645734	229.713802	229.351445	81.580747	5.391305	29.308759	153.447918	1.229074	-62.661003	-4.6965	0.022198
TiAl5Sns.5-2 0140 LC.hys	163.791059	5997.658568	94.205504	968644.614393	211.773657	211.540328	84.806447	6.191805	26.622406	132.593538	1.240021	-62.629003	-4.6965	0.046973
TiAl5Sns.5-2 0141 LC.hys	150.950565	5997.632885	93.260312	876298.59852	199.324239	199.183566	88.268477	6.84428	13.792926	111.790197	1.358925	-62.597003	-4.6965	0.042119
TiAl5Sns.5-2 0142 LC.hys	156.963714	5997.668018	93.338731	919182.979358	205.141141	205.156473	86.257275	6.524999	19.614201	121.977338	1.294476	-62.565003	-4.6965	0.040051
TiAl5Sns.5-2 0143 LC.hys	182.204249	5997.633316	98.428587	1106127.261162	228.235523	227.904641	82.9189	5.422191	25.459516	151.213606	1.258595	-62.533503	-4.6965	0.046492
TiAl5Sns.5-2 0144 LC.hys	161.49495	5997.671823	89.502946	951918.681776	211.580543	211.753115	81.277855	6.300614	24.947221	128.639762	1.240296	-63.269503	-4.6725	0.36805
TiAl5Sns.5-2 0145 LC.hys	176.646914	5997.65223	89.713832	1064005.120785	226.677525	226.786776	77.058824	5.636864	29.93267	146.086656	1.207125	-63.237003	-4.6725	0.122093
TiAl5Sns.5-2 0146 LC.hys	184.070056	5997.622043	90.421869	1120391.026944	234.082366	233.817054	75.687384	5.353151	34.289697	155.309678	1.1836	-63.205003	-4.6725	0.044238
TiAl5Sns.5-2 0147 LC.hys	177.716714	5997.64006	91.071937	1072071.524446	227.011432	227.108769	77.930511	5.59444	26.157121	145.742367	1.235519	-63.173003	-4.6725	0.030188
TiAl5Sns.5-2 0148 LC.hys	174.281805	5997.675351	90.428963	1046243.38475	224.17809	224.025343	78.329619	5.732581	28.399195	143.197714	1.218665	-63.141003	-4.6725	0.044773
TiAl5Sns.5-2 0149 LC.hys	176.671131	5997.646817	92.739875	1064187.49511	225.241303	225.174917	79.651188	5.635893	23.685729	143.811909	1.258093	-63.109003	-4.6725	0.044742
TiAl5Sns.5-2 0150 LC.hys	184.159359	5997.641739	92.574367	1121075.273368	232.74897	232.749822	77.465476	5.349901	23.757697	151.304773	1.257115	-63.077503	-4.6725	0.040117
TiAl5Sns.5-2 0151 LC.hys	186.798857	5997.641688	94.243337	1141362.475568	234.744163	234.528823	78.158045	5.254809	22.467433	153.601212	1.271648	-63.045503	-4.6725	0.007586
TiAl5Sns.5-2 0152 LC.hys	192.344185	5997.624351	93.430681	1184383.017257	240.63694	240.489165	76.063842	5.063923	37.560463	165.141081	1.173769	-63.013003	-4.6725	-0.00386
TiAl5Sns.5-2 0153 LC.hys	180.938674	5997.658423	93.687502	1096487.006765	229.125408	228.951949	79.271074	5.469886	25.902933	149.323827	1.243845	-62.981003	-4.6725	0.015332
TiAl5Sns.5-2 0154 LC.hys	178.254683	5997.660952	93.773386	1076135.468818	226.288087	226.224005	80.090491	5.573333	29.263044	148.108624	1.221333	-62.949003	-4.6725	0.006825
TiAl5Sns.5-2 0155 LC.hys	167.679368	5997.632265	94.071395	997180.27247	215.963451	215.496499	83.465226	6.014592	20.618196	133.434662	1.28712	-62.917003	-4.6725	0.023306
TiAl5Sns.5-2 0156 LC.hys	162.99331	5997.632272	93.415931	962822.928149	211.163296	211.145955	84.34951	6.229216	26.887205	131.775085	1.236238	-62.885003	-4.6725	0.039573
TiAl5Sns.5-2 0157 LC.hys	163.16852	5997.641727	94.705046	964100.592503	210.592241	210.665792	85.456829	6.220971	21.977968	129.800948	1.276887	-62.853503	-4.6725	0.013572
TiAl5Sns.5-2 0158 LC.hys	163.513851	5997.65326	95.410114	966620.378558	210.623935	210.660215	85.980758	6.204766	24.718297	131.655686	1.256797	-62.821003	-4.6725	0.021294
TiAl5Sns.5-2 0159 LC.hys	192.929246	5997.656074	95.926923	1188953.448124	239.739952	239.82163	77.945835	5.044484	29.250974	163.130316	1.226606	-62.789503	-4.6725	0.036845
TiAl5Sns.5-2 0160 LC.hys	183.039086	5997.649641	98.451917	1112501.874059	229.218668	228.728772	82.700594	5.391137	18.41395	148.372279	1.319059	-62.757003	-4.6725	0.013213
TiAl5Sns.5-2 0161 LC.hys	167.922919	5997.635095	94.287486	998976.495863	215.66805	215.630484	83.581709	6.00378	27.464482	137.10902	1.234418	-62.724503	-4.6725	0.037206
TiAl5Sns.5-2 0162 LC.hys	188.009494	5997.64784	95.18127	1150708.434469	235.460523	235.269169	78.614684	5.212135	34.934279	160.188128	1.191519	-62.693503	-4.6725	0.046803
TiAl5Sns.5-2 0163 LC.hys	156.314748	5997.650554	96.431623	914524.110222	203.088781	202.961665	89.342217	6.55822	15.139108	118.987931	1.350149	-62.661003	-4.6725	0.045995
TiAl5Sns.5-2 0164 LC.hys	170.795736	5997.6557	96.31819	1020242.680397	217.574788	217.497629	84.487293	5.878656	22.131943	137.818032	1.279599	-62.629003	-4.6725	0.068575
TiAl5Sns.5-2 0165 LC.hys	153.446922	5997.636297	92.785702	894024.8702	202.082745	201.926667	86.944294	6.708579	17.922747	117.270704	1.30966	-62.597003	-4.6725	0.011784
TiAl5Sns.5-2 0166 LC.hys	152.712082	5997.629633	94.677781	888795.499053	200.278558	200.222936	88.977864	6.748042	12.432221	112.696107	1.381687	-62.565003	-4.6725	0.036509
TiAl5Sns.5-2 0167 LC.hys	204.149175	5997.653118	100.326635	1277766.97579	249.146878	248.985123	78.636694	4.693855	31.32914	175.810963	1.224032	-62.533503	-4.6725	0.0344
TiAl5Sns.5-2 0168 LC.hys	160.950624	5997.654779	91.937726	947967.146746	210.136583	209.877667	83.662713	6.326859	21.31454	126.665446	1.275556	-63.269003	-4.6485	0.328761
TiAl5Sns.5-2 0169 LC.hys	171.883538	5997.672474	92.10905	1028333.072456	221.219872	220.71972	80.476713	5.832422	28.066427	140.951995	1.22503	-63.237003	-4.6485	0.141262
TiAl5Sns.5-2 0170 LC.hys	176.778293	5997.632849	92.905655	1064994.646555	225.147038	225.195417	79.763328	5.631608	24.207369	144.211527	1.254472	-63.205003	-4.6485	0.042918
TiAl5Sns.5-2 0171 LC.hys	170.339578	5997.631999	92.1236	1016856.256578	219.338658	219.167718	80.942376	5.89821	27.765823	139.280456	1.227068	-63.173003	-4.6485	0.041368
TiAl5Sns.5-2 0172 LC.hys	182.663214	5997.627442	96.492797	1109630.287909	229.479967	229.280378	81.159726	5.405068	14.577637	144.917985	1.357264	-63.141003	-4.6485	0.018709
TiAl5Sns.5-2 0173 LC.hys	174.924183	5997.646603	91.84221	1051057.84836	223.923319	223.902043	79.371364	5.706295	29.948511	144.734367	1.212298	-63.109003	-4.6485	0.037191
TiAl5Sns.5-2 0174 LC.hys	182.822897	5997.626766	93.384077	1110849.936246	230.883126	230.991924	78.501863	5.399133	34.222688	154.491867	1.191119	-63.077503	-4.6485	-0.00772
TiAl5Sns.5-2 0175 LC.hys	189.194639	5997.645566	95.815184	1159882.553554	236.455622	236.141626	78.824669	5.170908	31.521362	160.254839	1.212327	-63.045503	-4.6485	-0.022918
TiAl5Sns.5-2 0176 LC.hys	187.583343	5997.635171	94.922073	1147415.663983	235.256836	234.971966	78.513015	5.227081	27.892352	157.06013	1.233078	-63.013003	-4.6485	-0.022478
TiAl5Sns.5-2 0177 LC.hys	176.599772	5997.679856	97.755238	1063650.130917	222.966782	222.615311	83.979922	5.638771	14.013675	138.696084	1.367786	-62.981003	-4.6485	0.021275
TiAl5Sns.5-2 0178 LC.hys	187.72659	5997.636105	97.231059	1148522.142829	234.094727	233.989864	80.3841	5.222047	31.898494	159.13989	1.213435	-62.949003	-4.6485	-0.026438
TiAl5Sns.5-2 0179 LC.hys	164.155167	5997.627488	92.696303	971305.462594	212.618746	212.681596	83.333443	6.174811	22.959771	130.914806	1.263746	-62.917503	-4.6485	-0.007765
TiAl5Sns.5-2 0180 LC.hys	164.871413	5997.663438	94.986919	976546.485465	212.440722	212.227908	85.163239	6.141708	21.576306	131.342291	1.281011	-62.885003	-4.6485	0.033079
TiAl5Sns.5-2 0181 LC.hys	155.856024	5997.659448	92.507357	911235.434373	204.440815	204.481828	85.860973	6.581899	19.381186	120.550857	1.294544	-62.853503	-4.6485	0.032183
TiAl5Sns.5-2 0182 LC.hys	163.616617	5997.63598	93.84114	967370.645791	211.550331	211.551105	84.534045	6.199936	26.95606	132.503448	1.236808	-62.821003	-4.6485	0.044932
TiAl5Sns.5-2 0183 LC.hys	164.618555	5997.627252	94.69243	974695.206822	212.304398	212.122041	84.979794	6.153336	24.941967	132.737005	1.253356	-62.789503	-4.6485	0.042457
TiAl5Sns.5-2 0184 LC.hys	165.164385	5997.624265	95.323688	978692.864566	212.55788	212.353266	85.37141	6.128199	24.085192	132.986936	1.261415	-62.757503	-4.6485	0.070674
TiAl5Sns.5-2 0185 LC.hys	165.621021	5997.651223	96.130626	982041.285988	212.580621	212.414	85.947198	6.107331	20.949496	131.971596	1.289335	-62.724503	-4.6485	0.048774
TiAl5Sns.5-2 0186 LC.hys	183.913882	5997.648976	95.287164	1119194.7594	231.349999	231.121046	79.802481	5.358897	29.627825	154.162322	1.222676	-62.693503	-4.6485	0.041448
TiAl5Sns.5-2 0187 LC.hys	151.310401	5997.637246	93.760118	878846.979906	199.201156	199.286321	88.612776	6.824439	19.378197	116.269652	1.297787	-62.661003	-4.6485	0.042834
TiAl5Sns.5-2 0188 LC.hys	173.169602	5997.619165	96.038874	1037924.854446	220.028155	220.007036	83.521625	5.778471	28.556702	143.107953	1.231372	-62.629503	-4.6485	0.017934
TiAl5Sns.5-2 0189 LC.hys	166.638611	5997.651762	98.699089	989516.276199	212.54713	212.213893	87.90964	6.061196	21.197052	133.612736	1.293483	-62.597503	-4.6485	0.043462
TiAl5Sns.5-2 0190 LC.hys	187.462446	5997.625747	98.08211	1146482.100472	233.390569	233.324217	81.159804	5.23133	33.829486	159.67962	1.204346	-62.565503	-4.6485	0.016235
TiAl5Sns.5-2 0191 LC.hys	178.846652	5997.646068	98.049697	1080613.226057	224.844045	224.72374	83.569142	5.550225	24.922963	147.547979	1.261672	-62.533503	-4.6485	0.043386
TiAl5Sns.5-2 0192 LC.hys	158.390198	5997.647408	89.088433	929449.62133	208.890003	208.882001	81.873475	6.452902	24.643124	125.301519	1.241496	-63.269003	-4.6245	0.37737
TiAl5Sns.5-2 0193 LC.hys	173.883246	5997.668328	91.716466	1043259.932284	222.887778	222.928433	79.55837	5.748968	29.311635	143.410608	1.215988	-63.237003	-4.6245	0.051538
TiAl5Sns.5-2 0194 LC.hys	184.569272	5997.622332	97.298143	1124217.831086	230.963779	230.800543	81.304418	5.334929	14.56307	146.997021	1.359527	-63.205003	-4.6245	0.04379
TiAl5Sns.5-2 0195 LC.hys	171.79935	5997.686233	93.263296	1027706.191515	220.235971	220.031236	81.51004	5.835993	22.336779	138.341424	1.270267	-63.173003	-4.6245	0.039597
TiAl5Sns.5-2 0196 LC.hys	177.88633	5997.67678	95.568363	1073352.288789	225.361534	224.954809	81.72931	5.587799	18.811725	142.875917	1.307864	-63.141003	-4.6245	-0.031504
TiAl5Sns.5-2 0197 LC.hys	174.258007	5997.679042	95.895287	1046065.163779	221.439604	221.16604	83.071628	5.733562	21.541086	140.885817	1.283579	-63.109003	-4.6245	0.032678
TiAl5Sns.5-2 0198 LC.hys	160.830634	5997.660683	93.924489	947096.780346	209.020988	208.722782	85.509918	6.33268	12.728171	120.896463	1.375377	-63.077503	-4.6245	-0.029922
TiAl5Sns.5-2 0199 LC.hys	157.302914	5997.657532	91.852782	921621.017221	206.235773	206.275226	84.771713	6.507727	21.508822	123.109498	1.273665	-63.045503	-4.6245	-0.004466
TiAl5Sns.5-2 0200 LC.hys	170.394297	5997.664667	94.897699	1017262.285933	217.787306	217.795325	83.363135	5.895888	24.739625	138.453788	1.255377	-63.013003	-4.6245	0.020639
TiAl5Sns.5-2 0201 LC.hys	169.338429	5997.636381	95.564448	1009436.754153	216.677129	216.408521	84.273616	5.941567	22.939113	136.635612	1.271076	-62.980503	-4.6245	0.018617
TiAl5Sns.5-2 0202 LC.hys	180.963968	5997.686603	95.568154	1096679.399862	228.194257	228.032628	80.855242	5.468952	31.365906	151.927826	1.212667	-62.949003	-4.6245	0.034963
TiAl5Sns.5-2 0203 LC.hys	160.776947	5997.667084	94.988858	946707.439016	208.228219	208.132505	86.496712	6.335291	18.947857	125.729902	1.305062	-62.917503	-4.6245	-0.002744
TiAl5Sns.5-2 0204 LC.hys	164.979233	5997.656736	92.831613	977336.223812	213.934846	213.435167	83.197204	6.136738	32.668152	136.003087	1.198492	-62.885003	-4.6245	0.022845
TiAl5Sns.5-2 0205 LC.hys	166.691655	5997.632303	94.797678	989906.42082	214.275984	214.14244	84.418078	6.058787	23.896451	134.325186	1.26158	-62.853503	-4.6245	0.0399
TiAl5Sns.5-2 0206 LC.hys	177.897967	5997.668313	96.706001	1073440.178864	224.551417	224.412673	82.698823	5.587334	27.701056	147.591035	1.238667	-62.821003	-4.6245	0.045416
TiAl5Sns.5-2 0207 LC.hys	161.523565	5997.662566	94.287319	952126.5569	209.615163	209.231432	85.613209	6.299228	25.592236	129.872955	1.247569	-62.789503	-4.6245	0.04398
TiAl5Sns.5-2 0208 LC.hys	163.974937	5997.658613	96.392419	969988.0781	210.989787	210.640889	86.715056	6.183229	24.5712	132.222704	1.260312	-62.757503	-4.6245	0.015007
TiAl5Sns.5-2 0209 LC.hys	190.857484	5997.675552	96.639421	1172796.169122	237.288879	237.404294	79.063835	5.113997	36.371525	163.715695	1.187331	-62.725003	-4.6245	0.027035
TiAl5Sns.5-2 0210 LC.hys	180.525329	5997.630658	96.083802	1093344.542073	227.692791	227.340952	81.415386	5.485582	26.221141	149.475155	1.247433	-62.693503	-4.6245	0.050478
TiAl5Sns.5-2 0211 LC.hys	165.553761	5997.662531	97.461686	981547.855292	211.7239	211.707764	87.159155	6.110413	20.155314	131.71872	1.299818	-62.661003	-4.6245	0.040443
TiAl5Sns.5-2 0212 LC.hys	162.682372	5997.679899	95.747194	960556.848494	209.70947	209.662965	86.556432	6.243961	28.207789	132.42871	1.232971	-62.629503	-4.6245	0.042272
TiAl5Sns.5-2 0213 LC.hys	176.20771	5997.663939	97.369603	1060699.305425	222.523717	222.405372	83.764902	5.654443	20.956211	142.800878	1.292346	-62.597503	-4.6245	0.043075
TiAl5Sns.5-2 0214 LC.hys	184.31962	5997.632598	100.451383	1122303.543344	229.411496	229.099735	84.010889	5.344038	27.413191	154.495898	1.249503	-62.565003	-4.6245	0.029944
TiAl5Sns.5-2 0215 LC.hys	174.876548	5997.692347	98.324627	1050700.590822	220.948027	220.62571	84.988007	5.708279	33.192521	146.908895	1.208495	-62.533503	-4.6245	0.083856
TiAl5Sns.5-2 0216 LC.hys	164.972032	5997.634694	91.281597	977283.470044	214.060093	214.250596	81.810261	6.137047	23.080463	131.515777	1.259191	-63.269503	-4.6005	0.387396
TiAl5Sns.5-2 0217 LC.hys	192.831599	5997.670729	93.00419	1188190.223662	241.264488	241.197733	75.595223	5.047736	31.994456	163.631114	1.202804	-63.237003	-4.6005	0.094452
TiAl5Sns.5-2 0218 LC.hys	191.290949	5997.645126	93.752507	1176170.431412	239.184888	239.270827	76.591855	5.099299	33.288529	162.683131	1.197185	-63.205003	-4.6005	0.043789
TiAl5Sns.5-2 0219 LC.hys	174.96827	5997.681159	95.796938	1051388.540435	222.215689	221.924478	82.776076	5.704534	22.494834	142.080982	1.275287	-63.173003	-4.6005	-0.011372
TiAl5Sns.5-2 0220 LC.hys	179.619323	5997.667306	94.178938	1086467.107286	227.65654	227.38213	80.0535	5.52034	29.264935	149.541128	1.222306	-63.141003	-4.6005	-0.008256
TiAl5Sns.5-2 0221 LC.hys	204.124375	5997.633749	97.699025	1277568.228532	250.295157	250.166035	76.583112	4.69457	16.670288	168.174765	1.335605	-63.109003	-4.6005	0.039196
TiAl5Sns.5-2 0222 LC.hys	152.107985	5997.628981	91.376346	884503.648243	201.3586	201.335405	86.083279	6.780785	15.16916	113.610896	1.336519	-63.077503	-4.6005	0.040603
TiAl5Sns.5-2 0223 LC.hys	163.406617	5997.625409	94.113083	965837.701081	211.303091	211.202513	84.846269	6.209765	23.922109	130.925625	1.259683	-63.045503	-4.6005	-0.004125
TiAl5Sns.5-2 0224 LC.hys	148.72701	5997.640317	83.035709	860601.687485	203.193301	202.899248	79.304646	6.969125	26.914414	115.53848	1.209486	-63.013003	-4.6005	0.038702
TiAl5Sns.5-2 0225 LC.hys	185.296631	5997.654405	95.170706	1129801.334487	232.590662	232.561604	79.329932	5.308592	31.088906	156.094301	1.213382	-62.981003	-4.6005	0.042811
TiAl5Sns.5-2 0226 LC.hys	176.108253	5997.683429	94.751991	1059951.183156	223.783636	223.582322	81.54179	5.658453	25.425402	144.463373	1.249929	-62.949003	-4.6005	0.043054
TiAl5Sns.5-2 0227 LC.hys	160.227024	5997.654319	95.337306	942722.240847	207.70048	207.409401	86.997311	6.362059	22.497558	127.254393	1.274125	-62.917003	-4.6005	0.02261
TiAl5Sns.5-2 0228 LC.hys	183.694469	5997.665808	96.618634	1117514.813988	230.484145	230.251217	80.978379	5.366968	30.236641	154.392133	1.222042	-62.885003	-4.6005	0.118038
TiAl5Sns.5-2 0229 LC.hys	160.1766	5997.651808	95.779948	942357.093517	207.357361	207.140907	87.418162	6.364521	26.805525	129.331706	1.24258	-62.853003	-4.6005	0.049526
TiAl5Sns.5-2 0230 LC.hys	160.766046	5997.630709	94.994881	946628.390707	208.522229	208.118314	86.505808	6.335782	25.717759	129.299167	1.248396	-62.821003	-4.6005	0.042226
TiAl5Sns.5-2 0231 LC.hys	169.092942	5997.618794	95.519258	1007620.141733	216.126966	216.185164	84.309662	5.952262	25.291862	137.522914	1.25279	-62.789503	-4.6005	0.026977
TiAl5Sns.5-2 0232 LC.hys	164.566552	5997.666484	96.731641	974314.609228	211.253408	211.068915	86.826796	6.15578	22.381625	131.795952	1.278531	-62.757503	-4.6005	0.035637
