Repository: DavidMercier/NIMS

NIMS
=====
This Matlab toolbox has been developed to plot and to analyze (nano)indentation data (with conical indenters).
Please, have a look at the full online documentation here: http://nims.readthedocs.org/en/latest/

To get started with the NIMS toolbox, clone the repository, then run Matlab, and cd into the folder containing this README file.

You can start the launcher by typing "demo" at the Matlab command prompt.

The `multilayer Python notebook <notebooks/multilayer_indentation.ipynb>`_
analyzes the bundled Au/Ti/SiO2/Si example and links to the existing Abaqus
script. It requires Jupyter, NumPy, SciPy, Matplotlib, and PyYAML. Its Abaqus

File: Data_indentation/Hysitron_TiAlloy_multipleplot.txt (part 2 of 4)
Number of Data Points = 768
File	hc(nm)	Pmax(µN)	S(µN/nm)	A(nm^2)	hmax(nm)	heff(nm)	Er(GPa)	H(GPa)	A	hf(nm)	m	X(mm)	Y(mm)	Drift(nm/s)
TiAl5Sns.5-2 0233 LC.hys	180.420038	5997.627765	99.803659	1092544.536851	225.77794	225.490738	84.598315	5.489596	17.760905	145.61824	1.32912	-62.725003	-4.6005	0.063467
TiAl5Sns.5-2 0234 LC.hys	166.459975	5997.619252	95.564422	988202.73384	213.741827	213.529944	85.174196	6.069219	23.144683	133.86134	1.269418	-62.693503	-4.6005	0.067115
TiAl5Sns.5-2 0235 LC.hys	164.744959	5997.656269	99.041476	975620.520818	210.37921	210.162721	88.840598	6.14753	24.16592	133.265786	1.269827	-62.661003	-4.6005	0.040681
TiAl5Sns.5-2 0236 LC.hys	158.501547	5997.660601	97.728722	930252.520635	204.818209	204.529423	89.775249	6.447347	20.512356	124.918756	1.297214	-62.629503	-4.6005	0.090891
TiAl5Sns.5-2 0237 LC.hys	192.724411	5997.669244	100.150538	1187352.619828	238.056887	237.639317	81.432592	5.051296	32.705238	164.847178	1.215501	-62.597503	-4.6005	0.037283
TiAl5Sns.5-2 0238 LC.hys	195.313125	5997.66657	102.048291	1207638.278423	239.687504	239.392746	82.275803	4.966443	27.194461	165.648489	1.254734	-62.565003	-4.6005	0.045795
TiAl5Sns.5-2 0239 LC.hys	174.830226	5997.63902	98.356756	1050353.214573	220.798204	220.564037	85.029835	5.710116	29.010694	145.321108	1.233927	-62.533503	-4.6005	0.02321
TiAl5Sns.5-2 0240 LC.hys	160.155471	5997.687521	91.445863	942204.101142	209.937444	209.345949	83.469228	6.365593	26.675	128.488478	1.232822	-63.269503	-4.576	0.340051
TiAl5Sns.5-2 0241 LC.hys	188.98417	5997.641891	95.56935	1158251.5243	236.651349	236.05189	78.677766	5.178186	24.184613	156.899544	1.261252	-63.237003	-4.577	0.09367
TiAl5Sns.5-2 0242 LC.hys	184.000895	5997.659453	93.447533	1119861.21707	232.419796	232.137475	78.238509	5.355717	35.122841	155.991591	1.186404	-63.205003	-4.577	0.046596
TiAl5Sns.5-2 0243 LC.hys	185.598316	5997.658019	95.109203	1132119.918274	233.096711	232.893881	79.197442	5.297723	26.473179	154.491833	1.243278	-63.173503	-4.577	-0.016625
TiAl5Sns.5-2 0244 LC.hys	169.475306	5997.618519	95.461603	1010450.10385	216.980184	216.595967	84.140699	5.935591	24.865795	137.696182	1.255815	-63.141003	-4.577	-0.043592
TiAl5Sns.5-2 0245 LC.hys	183.326799	5997.644968	97.299219	1114701.627394	229.773223	229.557733	81.651631	5.380494	21.94359	150.434668	1.283606	-63.109003	-4.577	0.015981
TiAl5Sns.5-2 0246 LC.hys	171.676104	5997.622715	95.445589	1026788.703067	218.822779	218.804704	83.454575	5.841146	28.00194	141.286769	1.233613	-63.077503	-4.577	-0.038656
TiAl5Sns.5-2 0247 LC.hys	168.536188	5997.676471	95.301127	1003504.068034	215.833252	215.736651	84.289465	5.976734	18.298005	133.148223	1.312303	-63.045503	-4.577	0.035729
TiAl5Sns.5-2 0248 LC.hys	183.197122	5997.647205	94.271405	1113709.983176	231.148828	230.912921	79.14596	5.385286	31.53239	154.022005	1.208576	-63.013003	-4.577	0.024835
TiAl5Sns.5-2 0249 LC.hys	182.404248	5997.61895	96.442416	1107653.288508	229.098985	229.045699	81.18971	5.414708	29.495918	152.785341	1.226275	-62.981003	-4.577	0.011172
TiAl5Sns.5-2 0250 LC.hys	181.690241	5997.625354	94.37124	1102208.514719	229.202258	229.355388	79.642083	5.441462	29.352825	151.679531	1.222212	-62.949003	-4.577	0.041408
TiAl5Sns.5-2 0251 LC.hys	162.926752	5997.672669	95.909811	962337.717669	210.064629	209.827631	86.623178	6.232399	17.431423	127.106183	1.322813	-62.917503	-4.577	0.047151
TiAl5Sns.5-2 0252 LC.hys	195.698035	5997.64617	96.699024	1210664.569438	242.389293	242.215926	77.865487	4.954011	26.263141	164.771576	1.248622	-62.885003	-4.577	0.01726
TiAl5Sns.5-2 0253 LC.hys	162.144337	5997.643691	97.585083	956639.720661	208.452164	208.239833	88.39833	6.269491	21.067061	128.839033	1.291896	-62.853003	-4.577	-1.731513e-005
TiAl5Sns.5-2 0254 LC.hys	168.944816	5997.66018	98.70755	1006524.514248	214.597382	214.516255	87.171199	5.958782	25.4713	138.006348	1.259175	-62.821003	-4.577	0.037731
TiAl5Sns.5-2 0255 LC.hys	164.382248	5997.640111	95.111387	972966.117258	211.703558	211.676586	85.431589	6.164285	24.610296	132.41895	1.256878	-62.789503	-4.577	-0.001665
TiAl5Sns.5-2 0256 LC.hys	194.765425	5997.66415	101.628408	1203336.560177	239.216125	239.027144	82.0836	4.984195	30.352293	166.260085	1.233013	-62.757503	-4.577	0.042529
TiAl5Sns.5-2 0257 LC.hys	191.091307	5997.639698	98.595355	1174615.927977	236.78807	236.714448	80.60154	5.106043	28.455298	161.398384	1.238123	-62.725503	-4.577	0.015095
TiAl5Sns.5-2 0258 LC.hys	175.195691	5997.678458	99.919658	1053094.918274	220.386832	220.214448	86.268453	5.695288	23.252389	143.43363	1.279147	-62.693503	-4.577	0.038928
TiAl5Sns.5-2 0259 LC.hys	172.486857	5997.633813	99.738547	1032829.149973	217.821208	217.587026	86.95281	5.806995	18.150625	137.914632	1.324924	-62.661003	-4.577	0.045399
TiAl5Sns.5-2 0260 LC.hys	169.399399	5997.64962	99.622487	1009888.094951	214.629194	214.552229	87.832569	5.938925	22.444671	137.187507	1.285048	-62.629503	-4.577	0.042278
TiAl5Sns.5-2 0261 LC.hys	178.395278	5997.667277	96.52813	1077198.395764	224.823289	224.995688	82.402592	5.567839	34.610142	150.656842	1.19643	-62.597003	-4.577	0.044954
TiAl5Sns.5-2 0262 LC.hys	164.345986	5997.663713	94.863637	972700.872733	211.765304	211.764027	85.22067	6.16599	27.129656	133.485659	1.238111	-62.564503	-4.577	0.046946
TiAl5Sns.5-2 0263 LC.hys	152.820343	5997.632908	95.01705	889565.32505	200.278931	200.16158	89.258061	6.742206	24.618636	120.843977	1.256583	-62.533503	-4.577	0.045389
TiAl5Sns.5-2 0264 LC.hys	189.626428	5997.661363	95.078913	1163231.145309	236.986604	236.937087	78.106293	5.156036	18.161341	154.104205	1.313122	-63.269503	-4.5525	0.399723
TiAl5Sns.5-2 0265 LC.hys	185.464002	5997.652339	95.973245	1131087.456874	232.864831	232.333723	79.953396	5.302554	26.743276	154.624837	1.243482	-63.237003	-4.5525	0.122944
TiAl5Sns.5-2 0266 LC.hys	184.935289	5997.655626	94.061252	1127026.361929	232.877082	232.757762	78.501607	5.321664	37.788782	157.892409	1.174114	-63.205003	-4.5525	0.047622
TiAl5Sns.5-2 0267 LC.hys	183.289867	5997.68782	93.177856	1114419.17257	231.74304	231.565992	78.202972	5.381896	32.934915	154.465461	1.197805	-63.173503	-4.5525	0.055021
TiAl5Sns.5-2 0268 LC.hys	184.306226	5997.641212	92.868914	1122200.870055	233.036164	232.742572	77.672967	5.344534	39.78494	157.722454	1.161629	-63.141003	-4.5525	0.048089
TiAl5Sns.5-2 0269 LC.hys	186.807168	5997.656975	97.847574	1141426.55134	233.005312	232.779108	81.144839	5.254527	24.372687	155.217804	1.265358	-63.109003	-4.5525	-0.009654
TiAl5Sns.5-2 0270 LC.hys	171.35523	5997.651125	96.004946	1024401.246945	218.443475	218.209465	84.041421	5.854787	21.151804	137.792744	1.287238	-63.077503	-4.5525	0.001032
TiAl5Sns.5-2 0271 LC.hys	172.674328	5997.689394	93.475596	1034227.532957	220.788355	220.796696	81.43761	5.799197	28.419216	142.128527	1.226064	-63.045503	-4.5525	0.014124
TiAl5Sns.5-2 0272 LC.hys	190.764888	5997.620355	97.263126	1172075.785927	237.214523	237.012787	79.598559	5.117093	30.460363	161.648196	1.222184	-63.013003	-4.5525	0.029413
TiAl5Sns.5-2 0273 LC.hys	182.84014	5997.627698	94.859258	1110981.662783	230.360342	230.260085	79.737223	5.398494	25.015881	151.023518	1.253216	-62.981003	-4.5525	0.038115
TiAl5Sns.5-2 0274 LC.hys	187.260895	5997.652839	97.974041	1144926.306863	233.506927	233.173461	81.125444	5.238462	22.143092	154.597317	1.283573	-62.949003	-4.5525	0.011142
TiAl5Sns.5-2 0275 LC.hys	154.114598	5997.639036	94.833489	898784.508754	201.685751	201.547518	88.627555	6.673056	22.005793	120.786774	1.276973	-62.917003	-4.5525	0.047585
TiAl5Sns.5-2 0276 LC.hys	188.334065	5997.635931	99.156109	1153218.455855	234.033407	233.699166	81.808515	5.20078	30.549861	159.538	1.226072	-62.885003	-4.5525	0.044413
TiAl5Sns.5-2 0277 LC.hys	183.398721	5997.617648	99.28712	1115251.743867	229.013065	228.703825	83.299288	5.377815	25.477245	152.560179	1.260514	-62.853503	-4.552	0.039267
TiAl5Sns.5-2 0278 LC.hys	163.340074	5997.615178	97.362075	965352.11015	209.615502	209.540931	87.797424	6.212878	22.442316	130.717669	1.279575	-62.821503	-4.5525	0.013468
TiAl5Sns.5-2 0279 LC.hys	171.462674	5997.672683	97.645203	1025200.478028	217.855012	217.530011	85.443954	5.850244	25.488067	140.351621	1.256504	-62.789503	-4.5525	0.030212
TiAl5Sns.5-2 0280 LC.hys	168.010334	5997.637796	96.967749	999621.451981	214.50606	214.399246	85.929911	5.999909	22.467192	135.327718	1.278401	-62.757503	-4.5525	0.047838
TiAl5Sns.5-2 0281 LC.hys	158.009367	5997.667992	97.159918	926705.212573	204.370145	204.306761	89.423397	6.472034	19.37439	123.662625	1.306404	-62.725003	-4.5525	0.045872
TiAl5Sns.5-2 0282 LC.hys	185.543032	5997.646376	99.75032	1131694.913768	231.041531	230.637973	83.077696	5.299703	29.345041	156.379283	1.235039	-62.693503	-4.5525	0.041017
TiAl5Sns.5-2 0283 LC.hys	169.562294	5997.636953	99.181921	1011094.285323	215.07526	214.915597	87.391968	5.931828	23.194803	137.64333	1.277839	-62.661003	-4.5525	0.044596
TiAl5Sns.5-2 0284 LC.hys	184.305583	5997.683652	103.779254	1122195.941642	227.949496	227.65011	86.798261	5.344596	18.542639	150.741022	1.330775	-62.629503	-4.5525	0.039773
TiAl5Sns.5-2 0285 LC.hys	169.568345	5997.643788	99.273329	1011139.100388	214.959302	214.87994	87.470571	5.931571	24.34638	138.213333	1.26899	-62.597003	-4.5525	0.028651
TiAl5Sns.5-2 0286 LC.hys	174.502637	5997.66758	100.342625	1047897.650317	219.422818	219.331549	86.848206	5.723524	29.834704	145.615096	1.233296	-62.564503	-4.5525	0.04304
TiAl5Sns.5-2 0287 LC.hys	153.322361	5997.623965	97.428107	893137.788006	199.556317	199.491974	91.339759	6.715228	16.589137	117.259511	1.335821	-62.533503	-4.5525	0.046064
TiAl5Sns.5-2 0288 LC.hys	182.297023	5997.638482	94.58044	1106835.055941	230.417589	229.856845	79.651637	5.418728	25.185329	150.509729	1.251273	-63.269503	-4.5285	0.365499
TiAl5Sns.5-2 0289 LC.hys	188.167992	5997.654087	96.349662	1151933.925223	234.997394	234.854618	79.537372	5.206596	26.33451	157.213474	1.247271	-63.237003	-4.5285	0.113443
TiAl5Sns.5-2 0290 LC.hys	189.008508	5997.629281	95.297967	1158440.091709	236.263912	236.210165	78.447964	5.177332	36.493432	161.721123	1.183577	-63.205003	-4.5285	0.03196
TiAl5Sns.5-2 0291 LC.hys	187.551051	5997.613755	96.129423	1147166.279428	234.583863	234.344323	79.520294	5.228199	29.222988	157.773663	1.22727	-63.173003	-4.5285	0.041885
TiAl5Sns.5-2 0292 LC.hys	197.948796	5997.646828	95.435592	1228412.981704	245.253904	245.082523	76.290946	4.882435	28.967384	167.956006	1.22725	-63.141003	-4.5285	0.026158
TiAl5Sns.5-2 0293 LC.hys	179.045715	5997.641773	96.624058	1082120.353095	225.611743	225.599662	82.296681	5.54249	20.602062	145.299272	1.293667	-63.109503	-4.5285	0.048116
TiAl5Sns.5-2 0294 LC.hys	183.295922	5997.667121	95.543845	1114465.480329	230.30806	230.376405	80.187049	5.381654	30.021207	153.740602	1.220821	-63.077503	-4.5285	0.020592
TiAl5Sns.5-2 0295 LC.hys	180.752402	5997.66896	96.136618	1095070.499537	227.871971	227.542604	81.395919	5.476971	29.512745	151.091247	1.225439	-63.045503	-4.5285	0.043889
TiAl5Sns.5-2 0296 LC.hys	186.139039	5997.666972	96.106347	1136279.626429	232.941131	232.943963	79.881146	5.278337	26.21212	155.088557	1.247552	-63.013003	-4.5285	0.037224
TiAl5Sns.5-2 0297 LC.hys	176.395996	5997.675	97.314775	1062116.088196	222.731523	222.619771	83.661879	5.646911	24.716118	144.874153	1.261455	-62.981003	-4.5285	0.015601
TiAl5Sns.5-2 0298 LC.hys	175.122756	5997.682104	98.450748	1052547.575736	221.21477	220.813232	85.022326	5.698253	23.325764	143.138179	1.27502	-62.949003	-4.5285	0.045309
TiAl5Sns.5-2 0299 LC.hys	157.326998	5997.680658	92.632269	921794.198168	205.870087	205.887403	85.483076	6.506529	24.584279	124.893637	1.250923	-62.917003	-4.5285	0.041777
TiAl5Sns.5-2 0300 LC.hys	163.424178	5997.656527	94.530094	965965.856398	210.91473	211.009472	85.216566	6.208974	33.225575	134.911418	1.199394	-62.885003	-4.5285	0.032154
TiAl5Sns.5-2 0301 LC.hys	175.197898	5997.641732	98.01241	1053111.479789	221.091882	221.092405	84.621111	5.695163	27.424673	144.989105	1.243667	-62.853003	-4.5285	0.034454
TiAl5Sns.5-2 0302 LC.hys	160.747605	5997.65627	96.17424	946494.666577	207.577288	207.519404	87.585963	6.336704	24.505776	128.925556	1.260276	-62.821003	-4.5285	0.010369
TiAl5Sns.5-2 0303 LC.hys	163.814561	5997.641071	96.327419	968816.295814	210.662436	210.511866	86.708972	6.19069	24.969333	132.23752	1.257155	-62.789503	-4.5285	0.044121
TiAl5Sns.5-2 0304 LC.hys	168.379939	5997.67489	97.428738	1002349.902273	214.594189	214.549644	86.220836	5.983614	27.138814	137.954849	1.244238	-62.757503	-4.5285	0.015917
TiAl5Sns.5-2 0305 LC.hys	180.165662	5997.66402	100.82868	1090612.603608	224.896248	224.778445	85.542838	5.499353	22.554964	148.221315	1.287027	-62.725003	-4.5285	0.078887
TiAl5Sns.5-2 0306 LC.hys	185.756245	5997.678002	102.616886	1133334.31308	230.150401	229.591706	85.403297	5.292064	26.163577	155.752729	1.263343	-62.693503	-4.5285	0.041008
TiAl5Sns.5-2 0307 LC.hys	177.767613	5997.681305	101.599231	1072455.808691	222.310242	222.042171	86.923168	5.592474	17.256361	143.002859	1.338906	-62.661003	-4.5285	0.046014
TiAl5Sns.5-2 0308 LC.hys	196.161465	5997.627368	102.284235	1214311.672222	240.333582	240.139118	82.239118	4.939117	23.262738	164.80904	1.284688	-62.629503	-4.5285	0.046222
TiAl5Sns.5-2 0309 LC.hys	184.433485	5997.680288	102.165522	1123176.507652	228.396574	228.462627	85.411271	5.339927	28.438237	155.28257	1.246562	-62.597503	-4.5285	0.032115
TiAl5Sns.5-2 0310 LC.hys	189.968717	5997.656535	102.088657	1165887.976056	234.327576	234.030834	83.769112	5.144282	24.739152	159.262893	1.272657	-62.564503	-4.5285	0.040697
TiAl5Sns.5-2 0311 LC.hys	165.305298	5997.666152	100.751699	979725.759792	210.396763	209.952184	90.185132	6.121781	22.448229	133.294606	1.287731	-62.533003	-4.5285	0.046307
TiAl5Sns.5-2 0312 LC.hys	181.614056	5997.636508	94.425864	1101628.083527	229.536856	229.251718	79.709172	5.444339	26.270218	150.297574	1.243042	-63.269503	-4.5045	0.306877
TiAl5Sns.5-2 0313 LC.hys	189.379341	5997.653062	95.256547	1161314.54364	236.617276	236.60171	78.316763	5.164538	36.350241	162.039486	1.18422	-63.237003	-4.504	0.082166
TiAl5Sns.5-2 0314 LC.hys	190.689958	5997.62126	96.067283	1171492.959593	237.817338	237.513557	78.639455	5.119639	34.205178	162.747643	1.197568	-63.205003	-4.504	0.03407
TiAl5Sns.5-2 0315 LC.hys	191.933863	5997.628505	96.29069	1181181.22505	238.679959	238.648882	78.49841	5.077653	28.949044	162.072362	1.22942	-63.173003	-4.5045	-0.003061
TiAl5Sns.5-2 0316 LC.hys	170.149786	5997.630735	94.395316	1015448.357252	217.830147	217.802819	82.995845	5.906387	30.740192	140.691595	1.213636	-63.141003	-4.5045	0.016469
TiAl5Sns.5-2 0317 LC.hys	183.362127	5997.639035	99.094596	1114971.829324	229.035372	228.755412	83.1482	5.379184	19.887291	149.690281	1.306335	-63.109503	-4.5045	0.004131
TiAl5Sns.5-2 0318 LC.hys	181.460003	5997.667533	97.339097	1100454.708856	227.870158	227.67217	82.212159	5.450172	23.86355	149.538595	1.268068	-63.077503	-4.5045	-0.011776
TiAl5Sns.5-2 0319 LC.hys	185.908166	5997.645867	98.948195	1134502.920942	231.730259	231.368666	82.307592	5.286585	25.629903	155.0807	1.258587	-63.045503	-4.5045	-0.015116
TiAl5Sns.5-2 0320 LC.hys	150.339849	5997.651024	92.914188	871978.665989	198.746902	198.752674	88.158447	6.878208	18.096888	114.306865	1.308214	-63.013003	-4.5045	0.043396
TiAl5Sns.5-2 0321 LC.hys	176.03411	5997.679125	97.039166	1059393.580972	222.757126	222.389201	83.532065	5.661427	30.140732	146.760226	1.223635	-62.981003	-4.5045	0.028291
TiAl5Sns.5-2 0322 LC.hys	174.165442	5997.638448	98.767552	1045372.049995	220.227177	219.709032	85.588157	5.737324	28.435818	144.491816	1.238658	-62.949003	-4.5045	0.023282
TiAl5Sns.5-2 0323 LC.hys	176.838167	5997.686312	97.098515	1065445.712173	223.403002	223.16498	83.345423	5.629274	26.16319	145.935228	1.250298	-62.917003	-4.5045	0.024929
TiAl5Sns.5-2 0324 LC.hys	171.508297	5997.668906	100.17131	1025539.915267	216.516682	216.413886	87.639905	5.848304	24.322684	140.29498	1.271316	-62.885003	-4.5045	-0.022492
TiAl5Sns.5-2 0325 LC.hys	172.187962	5997.641683	100.522829	1030600.91462	217.081244	216.936318	87.73124	5.819558	21.778554	139.799044	1.292851	-62.853003	-4.5045	0.044361
TiAl5Sns.5-2 0326 LC.hys	177.504513	5997.690263	100.103325	1070469.902673	222.619936	222.440759	85.722751	5.602857	15.598821	141.318477	1.353956	-62.821003	-4.5045	0.035183
TiAl5Sns.5-2 0327 LC.hys	160.809178	5997.674758	98.34195	946941.174103	206.73215	206.550147	89.538981	6.333735	18.8932	126.411126	1.314014	-62.789503	-4.5045	0.049925
TiAl5Sns.5-2 0328 LC.hys	178.743159	5997.680827	100.28281	1079829.941933	224.048415	223.598909	85.50345	5.554283	22.950905	146.897916	1.282461	-62.757003	-4.5045	0.042761
TiAl5Sns.5-2 0329 LC.hys	177.6113	5997.683879	100.057144	1071275.796822	222.831467	222.568239	85.65097	5.598637	25.434303	146.881188	1.262659	-62.725003	-4.5045	0.046823
TiAl5Sns.5-2 0330 LC.hys	194.804417	5997.663678	100.823926	1203642.639622	239.570434	239.419301	81.423478	4.982927	32.538914	166.964239	1.218008	-62.693503	-4.5045	0.032699
TiAl5Sns.5-2 0331 LC.hys	158.389222	5997.649597	98.722865	929442.584879	204.203181	203.953512	90.727991	6.452953	18.246532	123.67361	1.321428	-62.661003	-4.5045	0.045091
TiAl5Sns.5-2 0332 LC.hys	190.86109	5997.624237	101.053462	1172824.219227	235.460673	235.374341	82.674117	5.11383	36.568924	164.367674	1.196385	-62.629503	-4.5045	0.049426
TiAl5Sns.5-2 0333 LC.hys	198.115857	5997.638725	103.328402	1229733.894359	241.69395	241.649183	82.556063	4.877184	33.247776	170.858583	1.219593	-62.597503	-4.5045	0.043251
TiAl5Sns.5-2 0334 LC.hys	194.378685	5997.685564	103.276423	1200302.233534	238.198683	237.934262	83.520043	4.996813	28.89669	165.56892	1.246086	-62.565503	-4.5045	0.021583
TiAl5Sns.5-2 0335 LC.hys	165.282403	5997.629413	103.381241	979557.917316	209.055243	208.793412	92.546822	6.122792	20.851788	132.920093	1.30783	-62.533503	-4.5045	0.043862
TiAl5Sns.5-2 0336 LC.hys	182.972291	5997.638947	93.964266	1111991.391272	230.716698	230.843991	78.949038	5.393602	31.40724	153.701454	1.208583	-63.269503	-4.4805	0.423561
TiAl5Sns.5-2 0337 LC.hys	152.756824	5997.671152	94.020736	889113.624084	200.702157	200.600029	88.344566	6.745675	19.201858	117.662959	1.300139	-63.237003	-4.4805	0.111667
TiAl5Sns.5-2 0338 LC.hys	192.289426	5997.625966	100.888049	1183955.554672	237.270039	236.875673	82.149864	5.065753	26.033602	161.9563	1.260244	-63.205003	-4.4805	-0.017481
TiAl5Sns.5-2 0339 LC.hys	170.213997	5997.644825	95.639795	1015924.608951	217.457632	217.247072	84.070324	5.903632	27.900293	139.814235	1.234761	-63.173003	-4.4805	0.008118
TiAl5Sns.5-2 0340 LC.hys	176.226017	5997.644824	97.850893	1060837.027934	222.34104	222.196303	84.173481	5.653691	24.852822	144.860808	1.26172	-63.141003	-4.4805	0.008471
TiAl5Sns.5-2 0341 LC.hys	185.042156	5997.637081	98.349285	1127846.818293	231.013646	230.779425	82.050452	5.317776	21.665341	152.199416	1.288555	-63.109503	-4.4805	0.032327
TiAl5Sns.5-2 0342 LC.hys	180.935366	5997.677829	96.778096	1096461.845208	227.571141	227.415495	81.887034	5.470029	25.940444	149.878985	1.251124	-63.077003	-4.4805	0.001395
TiAl5Sns.5-2 0343 LC.hys	181.47257	5997.673947	102.147215	1100550.416731	226.053505	225.509556	86.269322	5.449704	20.358073	148.628315	1.309375	-63.045503	-4.4805	0.007725
TiAl5Sns.5-2 0344 LC.hys	149.705622	5997.615487	92.892816	867499.370682	198.199221	198.129298	88.365425	6.913683	17.548998	113.303134	1.313812	-63.013003	-4.4805	0.007086
TiAl5Sns.5-2 0345 LC.hys	174.303296	5997.614735	98.630541	1046404.33315	220.274807	219.909971	85.427261	5.731642	22.481185	141.932021	1.282344	-62.981503	-4.4805	0.047467
TiAl5Sns.5-2 0346 LC.hys	177.761393	5997.683682	99.556043	1072408.844463	223.048275	222.944615	85.176984	5.592721	22.606724	145.618527	1.283542	-62.949003	-4.4805	0.046338
TiAl5Sns.5-2 0347 LC.hys	177.19236	5997.68074	99.733445	1068115.32794	222.602228	222.29519	85.50009	5.6152	27.865539	147.440185	1.244739	-62.917003	-4.4805	0.042563
TiAl5Sns.5-2 0348 LC.hys	155.215754	5997.630976	97.080609	906651.40763	202.032473	201.550684	90.33315	6.615145	18.792447	120.503999	1.311862	-62.885003	-4.4805	0.04734
TiAl5Sns.5-2 0349 LC.hys	171.918113	5997.626383	97.349891	1028590.562296	218.346132	218.12484	85.045048	5.830917	36.065964	144.775213	1.190567	-62.853003	-4.4805	0.046717
TiAl5Sns.5-2 0350 LC.hys	173.74433	5997.643976	98.951337	1042220.716978	219.232025	219.203372	85.876956	5.754677	26.339449	143.227799	1.253473	-62.821003	-4.4805	0.042877
TiAl5Sns.5-2 0351 LC.hys	178.53359	5997.691037	100.505783	1078244.398155	223.23196	223.289903	85.756545	5.56246	21.03503	145.753799	1.299304	-62.789503	-4.4805	0.011791
TiAl5Sns.5-2 0352 LC.hys	185.254921	5997.67988	99.719449	1129480.897808	230.511658	230.364074	83.133344	5.310121	31.001563	156.70908	1.224613	-62.757503	-4.4805	0.042165
TiAl5Sns.5-2 0353 LC.hys	189.536494	5997.633675	99.905715	1162533.419406	234.934238	234.561198	82.096083	5.159106	33.101422	161.761541	1.212662	-62.725003	-4.4805	0.046374
TiAl5Sns.5-2 0354 LC.hys	179.542776	5997.680559	99.094114	1085886.70736	224.92925	224.936596	84.253981	5.523302	34.932709	152.26928	1.200615	-62.693503	-4.4805	0.029766
TiAl5Sns.5-2 0355 LC.hys	194.949397	5997.682909	100.286216	1204780.918547	240.032587	239.803639	80.950966	4.978235	33.862893	167.48492	1.209229	-62.661003	-4.4805	0.04383
TiAl5Sns.5-2 0356 LC.hys	186.858051	5997.669377	105.012151	1141818.846858	230.211476	229.693589	87.071451	5.252733	14.523013	150.910813	1.379394	-62.629503	-4.4805	0.041996
TiAl5Sns.5-2 0357 LC.hys	193.087891	5997.647621	103.274126	1190193.804895	236.926597	236.644161	83.872099	5.039219	31.106316	165.089004	1.232116	-62.597503	-4.4805	0.010948
TiAl5Sns.5-2 0358 LC.hys	191.690882	5997.644186	102.626592	1179286.606897	235.65481	235.52195	83.730764	5.085824	33.87241	164.546083	1.214479	-62.564503	-4.4805	0.033795
TiAl5Sns.5-2 0359 LC.hys	151.433813	5997.666981	95.961086	879721.520134	198.505273	198.309588	90.647822	6.817688	21.383896	117.989349	1.285103	-62.533503	-4.4805	0.043916
TiAl5Sns.5-2 0360 LC.hys	167.444837	5997.635294	95.259335	995451.554109	214.752708	214.665684	84.592588	6.02504	22.585328	134.503032	1.273209	-63.269503	-4.4565	0.364741
TiAl5Sns.5-2 0361 LC.hys	157.2084	5997.672511	95.857921	920941.48869	204.13957	204.134667	88.500722	6.512545	18.711103	122.195885	1.309588	-63.237003	-4.4565	0.113117
TiAl5Sns.5-2 0362 LC.hys	175.306651	5997.67809	96.320458	1053927.799293	222.316068	222.007618	83.128116	5.690786	27.280571	144.757846	1.240602	-63.205003	-4.4565	0.045375
TiAl5Sns.5-2 0363 LC.hys	177.729734	5997.65772	97.072183	1072169.814273	224.432762	224.068892	83.061131	5.593944	23.405464	145.53739	1.271034	-63.173003	-4.4565	0.044299
TiAl5Sns.5-2 0364 LC.hys	166.952821	5997.646749	95.737169	991828.068926	214.319716	213.938074	85.172072	6.047063	26.94184	136.160013	1.241529	-63.141003	-4.4565	-0.013183
TiAl5Sns.5-2 0365 LC.hys	180.589159	5997.650639	95.941167	1093829.610887	227.473427	227.474538	81.276499	5.483167	24.388282	148.669468	1.260602	-63.109503	-4.4565	0.008682
TiAl5Sns.5-2 0366 LC.hys	178.757017	5997.667815	96.155244	1079934.812664	225.813053	225.538146	81.980211	5.553731	29.344096	149.031859	1.226557	-63.077503	-4.4565	0.02191
TiAl5Sns.5-2 0367 LC.hys	159.087013	5997.673192	96.523133	934477.710232	205.670365	205.689881	88.467095	6.418209	20.402086	125.208218	1.295226	-63.045503	-4.4565	0.007957
TiAl5Sns.5-2 0368 LC.hys	147.204647	5997.659115	95.131954	849904.882966	194.460788	194.48891	91.42734	7.056859	14.531404	109.105622	1.354308	-63.013003	-4.4565	-0.044422
TiAl5Sns.5-2 0369 LC.hys	181.169138	5997.649319	99.663988	1098240.419465	226.472907	226.303164	84.260567	5.461144	25.019103	150.18829	1.264814	-62.981003	-4.4565	0.035689
TiAl5Sns.5-2 0370 LC.hys	197.496208	5997.653175	99.707394	1224836.93542	242.938132	242.610614	79.822083	4.896695	26.210573	167.047815	1.256186	-62.949003	-4.4565	0.047999
TiAl5Sns.5-2 0371 LC.hys	182.296446	5997.661643	96.427352	1106830.655967	228.831268	228.945516	81.207189	5.418771	27.438386	151.832687	1.239781	-62.917503	-4.4565	0.048692
TiAl5Sns.5-2 0372 LC.hys	158.914943	5997.644161	98.970118	933235.292194	204.640985	204.36536	90.77021	6.426722	16.739181	123.279372	1.33804	-62.885003	-4.4565	0.015489
TiAl5Sns.5-2 0373 LC.hys	173.258761	5997.636769	99.115328	1038590.895815	219.02285	218.642534	86.169465	5.774783	25.448849	142.37879	1.260314	-62.853003	-4.4565	0.032141
TiAl5Sns.5-2 0374 LC.hys	174.465462	5997.646536	100.903351	1047619.104332	219.267661	219.0451	87.345133	5.725026	21.371867	141.934643	1.297293	-62.821003	-4.4565	-0.003454
TiAl5Sns.5-2 0375 LC.hys	172.448309	5997.628111	100.977517	1032541.693089	216.919276	216.995068	88.045206	5.808606	24.575839	141.486213	1.271285	-62.789503	-4.4565	0.046339
TiAl5Sns.5-2 0376 LC.hys	190.287608	5997.648345	101.366213	1168365.050326	234.902151	234.663699	83.088089	5.133368	25.846567	159.950801	1.262722	-62.757503	-4.4565	0.047848
TiAl5Sns.5-2 0377 LC.hys	182.614188	5997.631982	100.904436	1109255.923995	227.528296	227.193239	84.884659	5.406897	30.44778	154.038718	1.230755	-62.725003	-4.4565	0.048713
TiAl5Sns.5-2 0378 LC.hys	178.871551	5997.652857	98.973298	1080801.69871	224.386649	224.320574	84.348985	5.549263	35.413289	151.738311	1.197753	-62.693003	-4.4565	0.036111
TiAl5Sns.5-2 0379 LC.hys	203.238168	5997.63521	105.657157	1270473.135804	246.086157	245.811965	83.052174	4.720789	22.513382	172.088706	1.298744	-62.661003	-4.4565	0.044891
TiAl5Sns.5-2 0380 LC.hys	189.570291	5997.620034	100.923337	1162795.60834	234.324586	234.140904	82.922949	5.157931	37.20954	163.256252	1.192792	-62.629503	-4.4565	0.040781
TiAl5Sns.5-2 0381 LC.hys	183.167515	5997.659501	105.307258	1113483.614185	226.203376	225.882943	88.420144	5.386392	15.808195	148.181191	1.364292	-62.597503	-4.4565	0.042899
TiAl5Sns.5-2 0382 LC.hys	195.408048	5997.646999	106.538118	1208384.350839	237.947812	237.629887	85.869177	4.96336	26.937501	166.314136	1.266804	-62.565503	-4.4565	0.038398
TiAl5Sns.5-2 0383 LC.hys	153.00724	5997.647336	100.21558	890894.806642	197.927974	197.892831	94.071238	6.732161	13.448038	115.202411	1.381687	-62.533503	-4.4565	0.04382
TiAl5Sns.5-2 0384 LC.hys	178.191079	5997.645562	98.338071	1075654.725883	224.20985	223.93363	84.007888	5.575809	14.226803	140.590539	1.366503	-63.269503	-4.4325	0.345462
TiAl5Sns.5-2 0385 LC.hys	170.265245	5997.652515	100.296298	1016304.76934	215.774477	215.114751	88.147043	5.901431	15.386799	133.968444	1.356977	-63.237003	-4.4325	0.093946
TiAl5Sns.5-2 0386 LC.hys	174.360431	5997.63897	97.437839	1046832.278024	220.698385	220.525548	84.376969	5.729322	25.237538	143.100394	1.257852	-63.205003	-4.4325	-0.023372
TiAl5Sns.5-2 0387 LC.hys	160.287381	5997.68099	97.473143	943159.374873	206.702279	206.4361	88.925692	6.359138	23.753212	128.336538	1.269259	-63.173003	-4.4325	0.028177
TiAl5Sns.5-2 0388 LC.hys	164.042747	5997.663788	98.860453	970483.662815	210.029797	209.54373	88.9126	6.180077	19.174815	129.91412	1.312548	-63.141003	-4.4325	0.007774
TiAl5Sns.5-2 0389 LC.hys	155.668148	5997.644003	97.233201	909889.586862	202.001013	201.930464	90.313997	6.591617	14.033368	117.660226	1.366181	-63.109003	-4.4325	0.020856
TiAl5Sns.5-2 0390 LC.hys	193.291991	5997.661921	98.93223	1191790.194359	238.85961	238.759949	80.292083	5.032481	33.246043	165.429434	1.209597	-63.077003	-4.4325	0.047708
TiAl5Sns.5-2 0391 LC.hys	173.478944	5997.623338	96.485974	1040236.336044	220.223331	220.099373	83.817172	5.765635	30.893811	144.406926	1.217692	-63.045503	-4.4325	0.037081
TiAl5Sns.5-2 0392 LC.hys	187.693228	5997.631152	101.038817	1148264.411317	232.377276	232.212983	83.541473	5.223214	32.066182	159.718794	1.22127	-63.013003	-4.4325	-0.03856
TiAl5Sns.5-2 0393 LC.hys	175.65754	5997.662131	99.337916	1056563.051402	221.224103	220.939813	85.625311	5.676578	19.269024	141.676971	1.312812	-62.980503	-4.4325	0.027771
TiAl5Sns.5-2 0394 LC.hys	174.548701	5997.66256	97.346155	1048242.824445	220.876992	220.75748	84.240838	5.721635	23.044313	142.227097	1.274602	-62.949003	-4.4325	0.041437
TiAl5Sns.5-2 0395 LC.hys	179.966306	5997.64853	100.055298	1089099.325605	225.228868	224.923809	84.945656	5.50698	23.565976	148.378374	1.276963	-62.917503	-4.4325	0.043989
TiAl5Sns.5-2 0396 LC.hys	159.600359	5997.677846	97.155313	938187.386257	206.0806	205.900023	88.870289	6.392836	21.703653	126.554855	1.285298	-62.885003	-4.4325	0.045645
TiAl5Sns.5-2 0397 LC.hys	180.182908	5997.651011	100.27143	1090743.546093	225.35248	225.043525	85.064962	5.498681	29.223179	151.051183	1.237037	-62.853503	-4.4325	0.048193
TiAl5Sns.5-2 0398 LC.hys	183.636682	5997.631803	100.66785	1117072.504447	228.543175	228.3205	84.388825	5.369062	25.463868	153.020214	1.263885	-62.821003	-4.4325	0.048236
TiAl5Sns.5-2 0399 LC.hys	167.020581	5997.628396	100.761549	992326.836956	211.785283	211.662821	89.619454	6.044005	21.723497	134.646107	1.293899	-62.789503	-4.4325	0.042031
TiAl5Sns.5-2 0400 LC.hys	191.95276	5997.667194	102.899808	1181328.611681	236.045426	235.667617	83.881083	5.077052	33.063032	164.576269	1.219689	-62.757503	-4.4325	0.047066
TiAl5Sns.5-2 0401 LC.hys	180.967415	5997.673285	100.487017	1096705.622633	225.770233	225.731954	85.01582	5.468809	33.912465	153.547052	1.20941	-62.724503	-4.4325	0.045161
TiAl5Sns.5-2 0402 LC.hys	177.190301	5997.687836	102.291964	1068099.799676	221.43789	221.165074	87.694111	5.615288	26.497697	147.276011	1.260195	-62.693503	-4.4325	0.047024
TiAl5Sns.5-2 0403 LC.hys	186.861752	5997.662891	102.879264	1141847.381649	230.604955	230.585307	85.301889	5.252596	29.332508	158.158991	1.242345	-62.661003	-4.4325	0.046259
TiAl5Sns.5-2 0404 LC.hys	188.022692	5997.630472	102.847197	1150810.456729	232.050882	231.759643	84.942569	5.211658	32.456964	160.434373	1.223084	-62.629003	-4.4325	0.046319
TiAl5Sns.5-2 0405 LC.hys	189.168764	5997.690243	104.088225	1159681.999072	232.632349	232.384677	85.63809	5.17184	30.323048	161.00372	1.238796	-62.597003	-4.4325	0.042101
TiAl5Sns.5-2 0406 LC.hys	190.146669	5997.647947	105.357797	1167270.048747	233.231554	232.841525	86.400417	5.138184	27.548178	161.120999	1.25988	-62.565003	-4.4325	0.044652
TiAl5Sns.5-2 0407 LC.hys	151.905358	5997.621919	99.143211	883065.50897	197.491515	197.276256	93.476264	6.79182	18.048133	117.151095	1.324503	-62.533503	-4.4325	0.057472
TiAl5Sns.5-2 0408 LC.hys	167.388272	5997.649312	95.829845	995034.760044	214.363063	214.328106	85.117036	6.027578	26.303363	136.330871	1.246232	-63.269503	-4.4085	0.342008
TiAl5Sns.5-2 0409 LC.hys	167.028178	5997.675562	96.253758	992382.760475	213.696311	213.761488	85.607717	6.043712	19.919133	132.819556	1.298997	-63.237003	-4.4085	0.147088
TiAl5Sns.5-2 0410 LC.hys	174.822871	5997.626274	100.804392	1050298.061785	220.03237	219.446122	87.148116	5.710404	19.721295	141.380813	1.312073	-63.205503	-4.4085	-0.013253
TiAl5Sns.5-2 0411 LC.hys	175.954492	5997.666499	96.937381	1058794.918804	222.588759	222.358159	83.468034	5.664616	27.569706	145.630537	1.240111	-63.173003	-4.4085	0.014063
TiAl5Sns.5-2 0412 LC.hys	175.253918	5997.643448	97.193113	1053531.949167	221.504422	221.53531	83.897007	5.692892	24.480467	143.60056	1.26295	-63.141003	-4.4085	0.028815
TiAl5Sns.5-2 0413 LC.hys	161.744589	5997.648663	97.162126	953732.677993	208.150839	208.040782	88.149226	6.288606	23.565601	129.647033	1.269982	-63.109003	-4.4085	0.026466
TiAl5Sns.5-2 0414 LC.hys	165.187427	5997.618512	98.255625	978861.740218	211.219835	210.968153	87.989647	6.127135	19.123517	130.909909	1.311549	-63.077003	-4.4085	0.030531
TiAl5Sns.5-2 0415 LC.hys	187.914104	5997.648597	100.280327	1149971.095209	232.89015	232.770723	82.852784	5.215478	29.267831	158.800954	1.23677	-63.045503	-4.4085	0.042865
TiAl5Sns.5-2 0416 LC.hys	189.381042	5997.671217	101.487108	1161327.734351	233.918155	233.704439	83.438849	5.164495	28.781137	160.261637	1.242732	-63.013003	-4.4085	-0.000288
TiAl5Sns.5-2 0417 LC.hys	175.174352	5997.644283	101.49017	1052934.767285	219.657064	219.496213	87.631062	5.696121	19.975757	142.001521	1.31134	-62.981003	-4.4085	-0.008085
TiAl5Sns.5-2 0418 LC.hys	167.150753	5997.654871	101.353804	993285.240519	211.848747	211.532325	90.102718	6.0382	19.718645	133.809504	1.313431	-62.949503	-4.4085	0.045197
TiAl5Sns.5-2 0419 LC.hys	157.509437	5997.635115	98.674444	923106.411507	203.359691	203.095975	90.994184	6.49723	16.79122	121.847163	1.336724	-62.917003	-4.4085	0.01409
TiAl5Sns.5-2 0420 LC.hys	157.745425	5997.660783	97.985084	924804.649975	203.935633	203.652877	90.275478	6.485327	18.063895	122.766688	1.321455	-62.885503	-4.4085	0.040124
TiAl5Sns.5-2 0421 LC.hys	188.06193	5997.655566	102.345529	1151113.815963	232.060438	232.013452	84.517096	5.210306	24.83923	157.442434	1.272499	-62.853503	-4.4085	0.022424
TiAl5Sns.5-2 0422 LC.hys	193.860241	5997.679673	102.523825	1196238.682798	237.94838	237.735503	83.052117	5.013782	29.502831	165.169573	1.240436	-62.821003	-4.4085	0.023035
TiAl5Sns.5-2 0423 LC.hys	167.881134	5997.658625	100.638485	998668.254048	212.990203	212.57819	89.225358	6.005657	20.66931	134.930285	1.302903	-62.789503	-4.4085	0.038899
TiAl5Sns.5-2 0424 LC.hys	158.769624	5997.61952	100.806164	932186.431104	203.521157	203.392041	92.506133	6.433927	18.311256	124.504919	1.325911	-62.757003	-4.4085	0.022829
TiAl5Sns.5-2 0425 LC.hys	184.238934	5997.69197	102.885351	1121685.09319	228.346372	227.960114	86.070217	5.347037	24.382374	153.502551	1.277257	-62.724503	-4.4085	0.050336
TiAl5Sns.5-2 0426 LC.hys	183.663369	5997.659073	103.700148	1117276.764518	227.232975	227.040784	86.922823	5.368105	27.253731	154.274669	1.258134	-62.693503	-4.4085	0.044958
TiAl5Sns.5-2 0427 LC.hys	188.91887	5997.646071	106.279771	1157745.643762	231.570941	231.243336	87.514267	5.180452	24.609854	158.820512	1.28335	-62.661003	-4.4085	0.026867
TiAl5Sns.5-2 0428 LC.hys	182.298976	5997.673339	104.369579	1106849.95486	225.717519	225.398268	87.895044	5.418687	25.22576	152.170294	1.27429	-62.629003	-4.4085	0.044421
TiAl5Sns.5-2 0429 LC.hys	179.298279	5997.666105	102.292891	1084033.548526	223.592603	223.272494	87.048025	5.532731	31.827134	151.415936	1.225546	-62.597003	-4.4085	-0.008545
TiAl5Sns.5-2 0430 LC.hys	183.759933	5997.619531	103.290687	1118015.95052	227.424963	227.309015	86.550981	5.364521	28.622027	154.847559	1.247927	-62.565003	-4.4085	0.038799
TiAl5Sns.5-2 0431 LC.hys	183.103964	5997.630418	102.112538	1112997.782391	227.102948	227.155585	85.756441	5.388717	36.358791	156.681432	1.199856	-62.533503	-4.4085	0.043628
TiAl5Sns.5-2 0432 LC.hys	180.544612	5997.676866	96.613449	1093491.068778	227.443113	227.103944	81.858691	5.484889	32.063478	151.925393	1.211012	-63.269503	-4.3845	0.380375
TiAl5Sns.5-2 0433 LC.hys	152.665233	5997.658033	94.683671	888462.430284	200.25623	200.173357	89.000077	6.750604	20.586313	118.525771	1.288952	-63.237003	-4.3845	0.098615
TiAl5Sns.5-2 0434 LC.hys	175.488593	5997.701143	97.76209	1055293.950664	221.799536	221.501069	84.317667	5.683441	31.969722	147.006304	1.214259	-63.205503	-4.3845	0.046191
TiAl5Sns.5-2 0435 LC.hys	173.398495	5997.665025	96.577577	1039635.038342	220.245685	219.975028	83.921006	5.76901	31.218536	144.462335	1.215945	-63.173003	-4.3845	0.046739
TiAl5Sns.5-2 0436 LC.hys	150.605596	5997.647438	93.788277	873857.635111	198.652193	198.567193	88.892075	6.863415	23.168685	117.684059	1.264811	-63.141003	-4.3845	-0.006892
TiAl5Sns.5-2 0437 LC.hys	160.675682	5997.644643	96.141569	945973.19035	207.712551	207.463285	87.580339	6.340185	25.839901	129.464762	1.250308	-63.109003	-4.3845	0.041788
TiAl5Sns.5-2 0438 LC.hys	161.484211	5997.667105	98.229475	951840.67283	207.390924	207.277496	89.206094	6.301125	20.572239	128.030367	1.297905	-63.077003	-4.3845	0.048862
TiAl5Sns.5-2 0439 LC.hys	152.460918	5997.646599	98.183793	887010.304453	198.408784	198.275352	92.36561	6.761643	16.566508	116.543378	1.337984	-63.045003	-4.3845	0.022833
TiAl5Sns.5-2 0440 LC.hys	191.973066	5997.612004	102.70319	1181486.998617	236.07225	235.771209	83.715194	5.076325	14.898006	155.826999	1.368966	-63.013003	-4.3845	0.026124
TiAl5Sns.5-2 0441 LC.hys	173.328595	5997.652857	101.201237	1039112.683673	217.93187	217.77706	87.960832	5.771898	28.195449	143.936339	1.245949	-62.981003	-4.3845	0.015803
TiAl5Sns.5-2 0442 LC.hys	169.722749	5997.66741	100.999737	1012282.854543	214.630729	214.259999	88.941435	5.924893	22.416246	137.73957	1.288591	-62.949503	-4.3845	0.047088
TiAl5Sns.5-2 0443 LC.hys	159.355901	5997.675035	99.367037	936420.243538	204.750108	204.625	90.979128	6.404897	17.798272	124.489824	1.327647	-62.917003	-4.3845	0.006892
TiAl5Sns.5-2 0444 LC.hys	165.847922	5997.667684	98.938255	983706.476946	211.841968	211.313155	88.382506	6.097009	28.387874	136.181753	1.239377	-62.885503	-4.3845	0.044713
TiAl5Sns.5-2 0445 LC.hys	158.388402	5997.631497	99.322055	929436.667111	204.110623	203.677674	91.278948	6.452975	27.790606	128.541054	1.244278	-62.853503	-4.3845	0.01936
TiAl5Sns.5-2 0446 LC.hys	174.699067	5997.679448	101.106789	1049369.835675	219.328105	219.18925	87.448197	5.715506	27.96785	145.201591	1.247258	-62.821003	-4.3845	0.041785
TiAl5Sns.5-2 0447 LC.hys	161.350146	5997.654758	103.913742	950866.966319	204.753625	204.638367	94.416508	6.307565	20.849718	129.07964	1.30911	-62.789003	-4.3845	0.047204
TiAl5Sns.5-2 0448 LC.hys	160.416046	5997.6752	100.340984	944091.449169	205.344491	205.245748	91.496852	6.352854	17.247244	125.394844	1.335904	-62.757003	-4.3845	0.041993
TiAl5Sns.5-2 0449 LC.hys	195.795038	5997.646295	102.693137	1211427.649086	239.479996	239.597719	82.666111	4.950891	32.900171	168.335971	1.220161	-62.725003	-4.3845	0.012443
TiAl5Sns.5-2 0450 LC.hys	186.450307	5997.624474	103.97008	1138676.495375	229.998772	229.714853	86.32628	5.267189	29.311849	157.897797	1.244964	-62.693503	-4.3845	0.046799
TiAl5Sns.5-2 0451 LC.hys	168.174625	5997.647351	101.417302	1000833.964125	213.114063	212.528354	89.818513	5.99265	28.40606	138.898406	1.245047	-62.661003	-4.3845	0.043851
TiAl5Sns.5-2 0452 LC.hys	164.249825	5997.623142	100.466187	971997.589582	209.131127	209.02327	90.286362	6.170409	32.344085	136.291758	1.218326	-62.629003	-4.3845	0.04828
TiAl5Sns.5-2 0453 LC.hys	181.296665	5997.654621	100.578924	1099211.069186	225.980311	226.020159	84.996544	5.456327	34.639166	154.128544	1.205601	-62.597003	-4.3845	0.053056
TiAl5Sns.5-2 0454 LC.hys	182.19614	5997.664689	104.045686	1106065.401406	225.669088	225.429537	87.653347	5.422523	26.600082	152.594644	1.263518	-62.565003	-4.3845	0.042162
TiAl5Sns.5-2 0455 LC.hys	179.178472	5997.670362	103.290088	1083125.863187	222.919215	222.728176	87.93343	5.537372	30.98246	151.137764	1.232909	-62.533503	-4.3845	-0.00877
TiAl5Sns.5-2 0456 LC.hys	168.777574	5997.630352	97.396328	1005287.96489	215.349736	214.962301	86.066109	5.966082	25.003918	137.403387	1.25949	-63.269003	-4.3605	0.374388
TiAl5Sns.5-2 0457 LC.hys	190.040541	5997.675956	100.473554	1166445.729756	235.173519	234.811098	82.424121	5.141839	26.045057	159.645201	1.259185	-63.237003	-4.3605	0.047013
TiAl5Sns.5-2 0458 LC.hys	165.877388	5997.656285	98.394432	983922.78844	211.710504	211.593819	87.88704	6.095657	27.894666	135.924888	1.241385	-63.205503	-4.3605	0.042204
TiAl5Sns.5-2 0459 LC.hys	169.054093	5997.629721	98.113506	1007332.751267	214.886291	214.901219	86.611816	5.953971	23.652272	137.168469	1.271608	-63.173003	-4.3605	0.007059
TiAl5Sns.5-2 0460 LC.hys	163.747804	5997.65505	98.758108	968328.671696	209.595915	209.295875	88.919333	6.193822	18.421867	129.147095	1.319739	-63.141003	-4.3605	-0.027301
TiAl5Sns.5-2 0461 LC.hys	163.519631	5997.664779	97.648045	966662.576781	209.70021	209.585567	87.995594	6.204507	23.833774	131.638829	1.269052	-63.109003	-4.3605	0.018351
TiAl5Sns.5-2 0462 LC.hys	165.226421	5997.664814	99.288927	979147.545066	210.80667	210.531056	88.902009	6.125394	23.282399	133.368745	1.277391	-63.077003	-4.3605	0.004435
TiAl5Sns.5-2 0463 LC.hys	152.865556	5997.637256	98.109315	889886.886001	198.845911	198.714698	92.14625	6.739775	18.360368	118.096856	1.318746	-63.045503	-4.3605	-0.043659
TiAl5Sns.5-2 0464 LC.hys	185.137392	5997.67798	100.939606	1128578.150898	229.826544	229.701252	84.184205	5.314367	27.773177	155.535961	1.248186	-63.013003	-4.3605	0.031042
TiAl5Sns.5-2 0465 LC.hys	198.447058	5997.652509	100.654514	1232354.079887	243.309754	243.13695	80.334174	4.866826	28.430382	169.064126	1.243114	-62.981003	-4.3605	-0.015882
TiAl5Sns.5-2 0466 LC.hys	183.589099	5997.649136	100.192623	1116708.343029	228.694329	228.484988	84.004141	5.370829	30.454647	154.911517	1.229068	-62.949503	-4.3605	0.046941
