Repository: DavidMercier/NIMS

NIMS
=====
This Matlab toolbox has been developed to plot and to analyze (nano)indentation data (with conical indenters).
Please, have a look at the full online documentation here: http://nims.readthedocs.org/en/latest/

To get started with the NIMS toolbox, clone the repository, then run Matlab, and cd into the folder containing this README file.

You can start the launcher by typing "demo" at the Matlab command prompt.

The `multilayer Python notebook <notebooks/multilayer_indentation.ipynb>`_
analyzes the bundled Au/Ti/SiO2/Si example and links to the existing Abaqus
script. It requires Jupyter, NumPy, SciPy, Matplotlib, and PyYAML. Its Abaqus

File: Data_indentation/Hysitron_TiAlloy_multipleplot.txt (part 3 of 4)
Number of Data Points = 768
File	hc(nm)	Pmax(µN)	S(µN/nm)	A(nm^2)	hmax(nm)	heff(nm)	Er(GPa)	H(GPa)	A	hf(nm)	m	X(mm)	Y(mm)	Drift(nm/s)
TiAl5Sns.5-2 0467 LC.hys	178.390425	5997.6279	102.05418	1077161.696504	222.529358	222.467217	87.121466	5.567992	23.739545	147.223292	1.280332	-62.917003	-4.3605	-0.043349
TiAl5Sns.5-2 0468 LC.hys	189.693495	5997.645517	102.361706	1163751.549261	233.70127	233.637996	84.070225	5.153716	31.534434	161.7182	1.227454	-62.885503	-4.3605	-0.039414
TiAl5Sns.5-2 0469 LC.hys	159.544267	5997.668902	100.770096	937781.81689	204.524563	204.183023	92.196747	6.395591	18.986879	125.674202	1.319069	-62.853503	-4.3605	0.042065
TiAl5Sns.5-2 0470 LC.hys	163.554921	5997.644433	101.543248	966920.198744	208.015399	207.853616	91.493567	6.202833	18.988338	129.832538	1.320938	-62.821003	-4.3605	0.035682
TiAl5Sns.5-2 0471 LC.hys	161.326242	5997.642462	101.002264	950693.390403	205.973711	205.862193	91.779503	6.308703	22.869016	129.566158	1.28485	-62.789003	-4.3605	0.029008
TiAl5Sns.5-2 0472 LC.hys	183.066929	5997.675994	107.605114	1112714.686866	224.948838	224.870304	90.380727	5.390129	23.491568	152.679665	1.295182	-62.757003	-4.3605	0.000912
TiAl5Sns.5-2 0473 LC.hys	187.687171	5997.642152	102.494473	1148217.621274	231.734439	231.574724	84.746773	5.223437	32.171127	159.952308	1.223965	-62.725003	-4.3605	-0.013029
TiAl5Sns.5-2 0474 LC.hys	185.04301	5997.6258	104.090936	1127853.376687	228.929398	228.257333	86.840321	5.317735	24.674686	154.630707	1.277816	-62.693503	-4.3605	0.034061
TiAl5Sns.5-2 0475 LC.hys	164.625326	5997.638996	99.188885	974744.763353	210.213406	209.97546	89.012783	6.153035	26.518086	134.224504	1.252768	-62.661003	-4.3605	0.041599
TiAl5Sns.5-2 0476 LC.hys	160.94888	5997.670717	101.113851	947954.498351	205.511999	205.435892	92.013539	6.326961	26.868405	131.004272	1.254832	-62.629003	-4.3605	0.048291
TiAl5Sns.5-2 0477 LC.hys	179.863577	5997.685077	104.244099	1088319.804254	223.243567	223.014833	88.533583	5.510958	28.857377	151.179603	1.248548	-62.597003	-4.3605	-0.010021
TiAl5Sns.5-2 0478 LC.hys	180.720189	5997.66363	108.098973	1094825.593194	223.023859	222.332497	91.534313	5.478191	23.040037	150.205371	1.299984	-62.565003	-4.3605	-0.002125
TiAl5Sns.5-2 0479 LC.hys	182.08604	5997.681831	106.08965	1105225.636297	224.956931	224.486608	89.409233	5.426658	26.701867	152.832073	1.267457	-62.533503	-4.3605	0.035262
TiAl5Sns.5-2 0480 LC.hys	186.256876	5997.655333	99.981306	1137186.812315	231.395578	231.247702	83.068759	5.274116	28.77033	156.904602	1.239304	-63.269503	-4.336	0.305214
TiAl5Sns.5-2 0481 LC.hys	170.43377	5997.634778	99.06598	1017555.21587	216.291589	215.840135	87.012245	5.894162	25.492912	139.565182	1.259872	-63.237003	-4.3365	0.041237
TiAl5Sns.5-2 0482 LC.hys	166.161785	5997.642076	99.251374	986011.348323	211.690203	211.48339	88.55853	6.082731	21.496835	133.396709	1.29221	-63.205503	-4.3365	-0.043161
TiAl5Sns.5-2 0483 LC.hys	168.251709	5997.653702	99.226225	1001403.025628	213.75187	213.584888	87.853051	5.989251	20.826952	135.124984	1.298054	-63.173003	-4.3365	0.005212
TiAl5Sns.5-2 0484 LC.hys	180.645715	5997.68294	101.630939	1094259.468734	225.157537	224.906472	86.079673	5.481043	25.128319	150.038179	1.268646	-63.141003	-4.3365	-0.005539
TiAl5Sns.5-2 0485 LC.hys	179.051825	5997.672117	100.857619	1082166.621324	223.859943	223.651867	85.900655	5.542282	30.581854	150.5187	1.229817	-63.109503	-4.3365	-0.018721
TiAl5Sns.5-2 0486 LC.hys	182.408957	5997.662043	105.928634	1107689.2307	225.13325	224.873836	89.174202	5.414571	11.378811	144.07646	1.427015	-63.077003	-4.3365	-0.042436
TiAl5Sns.5-2 0487 LC.hys	182.204253	5997.64906	102.571244	1106127.293785	226.161178	226.059008	86.408785	5.422205	26.91072	152.504348	1.257925	-63.045503	-4.3365	-0.039458
TiAl5Sns.5-2 0488 LC.hys	175.103788	5997.687414	96.011401	1052405.244196	222.015795	221.955157	82.921306	5.699028	29.112827	145.262917	1.227695	-63.013003	-4.3365	-0.009797
TiAl5Sns.5-2 0489 LC.hys	187.963736	5997.636473	101.810761	1150354.719316	232.260721	232.145975	84.103219	5.213728	29.713963	159.248124	1.237452	-62.981003	-4.3365	-0.037074
TiAl5Sns.5-2 0490 LC.hys	187.56797	5997.668312	101.306713	1147296.937973	232.023455	231.970271	83.798286	5.227651	26.909421	157.670722	1.254995	-62.949503	-4.3365	0.001984
TiAl5Sns.5-2 0491 LC.hys	187.482842	5997.643224	100.270818	1146639.580626	232.432631	232.343675	82.965192	5.230626	30.717265	158.91378	1.227628	-62.917003	-4.3365	-0.047097
TiAl5Sns.5-2 0492 LC.hys	182.796141	5997.640019	102.848094	1110645.541094	226.640553	226.53278	86.465595	5.400139	17.116408	148.187146	1.343478	-62.885503	-4.3365	-0.014783
TiAl5Sns.5-2 0493 LC.hys	169.004844	5997.649798	100.315011	1006968.472144	213.775372	213.845963	88.571258	5.956145	19.541953	135.368861	1.312586	-62.853503	-4.3365	-0.045913
TiAl5Sns.5-2 0494 LC.hys	160.162317	5997.650414	101.265661	942253.671368	204.796892	204.582486	92.430034	6.365218	25.245448	129.547179	1.266913	-62.821003	-4.3365	0.008637
TiAl5Sns.5-2 0495 LC.hys	156.964114	5997.631938	101.75338	919185.859129	201.269858	201.171235	94.033371	6.524939	21.026984	124.405356	1.302379	-62.789003	-4.3365	0.014616
TiAl5Sns.5-2 0496 LC.hys	191.854112	5997.63895	104.231895	1180559.259568	235.120005	235.010089	84.994645	5.080337	27.593616	162.680351	1.257006	-62.757003	-4.3365	0.043425
TiAl5Sns.5-2 0497 LC.hys	182.896577	5997.654359	104.683994	1111412.841528	226.062607	225.866286	87.978673	5.396423	21.213832	150.945895	1.307672	-62.725003	-4.3365	0.045826
TiAl5Sns.5-2 0498 LC.hys	178.934501	5997.672508	106.243049	1081278.251141	221.537856	221.273783	90.524601	5.546835	18.401548	145.736127	1.338078	-62.693503	-4.3365	0.044265
TiAl5Sns.5-2 0499 LC.hys	177.753873	5997.622072	99.877485	1072352.066326	222.716092	222.791216	85.454262	5.59296	26.575248	147.489214	1.253993	-62.661003	-4.3365	0.046761
TiAl5Sns.5-2 0500 LC.hys	160.654575	5997.65291	103.988627	945820.170505	204.140115	203.91161	94.736293	6.341219	22.543143	129.243917	1.294605	-62.629003	-4.3365	0.043097
TiAl5Sns.5-2 0501 LC.hys	159.641791	5997.644986	99.23372	938486.997523	204.963344	204.971481	90.756967	6.39076	24.344753	128.279233	1.268908	-62.597003	-4.3365	0.04468
TiAl5Sns.5-2 0502 LC.hys	167.012756	5997.624623	101.072038	992269.233772	211.582709	211.517829	89.898219	6.044352	25.331725	136.404194	1.265816	-62.565003	-4.3365	0.037919
TiAl5Sns.5-2 0503 LC.hys	178.86887	5997.683828	106.322801	1080781.405798	221.431684	221.176473	90.613375	5.549396	24.821177	148.868297	1.281829	-62.533503	-4.3365	0.024859
TiAl5Sns.5-2 0504 LC.hys	180.805201	5997.632261	97.580512	1095471.943566	226.923796	226.902768	82.60328	5.47493	25.34107	149.616801	1.25743	-63.269503	-4.3125	0.287012
TiAl5Sns.5-2 0505 LC.hys	155.803544	5997.652669	96.638744	910859.431513	202.588066	202.350502	89.714042	6.584608	26.029636	124.763209	1.250145	-63.237003	-4.3125	0.087889
TiAl5Sns.5-2 0506 LC.hys	158.712738	5997.668286	96.378215	931775.951587	205.556817	205.385643	88.462246	6.436814	29.965418	129.267665	1.223161	-63.205503	-4.3125	0.010247
TiAl5Sns.5-2 0507 LC.hys	167.076264	5997.654862	101.92589	992736.768568	211.506317	211.208732	90.636325	6.041536	22.823085	135.452503	1.287423	-63.173003	-4.3125	-0.011648
TiAl5Sns.5-2 0508 LC.hys	182.479556	5997.617777	101.608313	1108228.083111	227.150559	226.749687	85.516416	5.411898	22.18546	150.487946	1.291984	-63.141003	-4.3125	0.004339
TiAl5Sns.5-2 0509 LC.hys	183.167751	5997.675999	101.148042	1113485.417893	227.982899	227.639763	84.927833	5.386398	27.02715	153.294295	1.253802	-63.109003	-4.3125	-0.028497
TiAl5Sns.5-2 0510 LC.hys	164.102441	5997.654989	102.699052	970920.001587	208.172835	207.902662	92.344183	6.177291	13.781242	127.110512	1.38342	-63.077003	-4.3125	-0.004446
TiAl5Sns.5-2 0511 LC.hys	164.313062	5997.654826	99.57641	972460.058515	209.560024	209.486824	89.465462	6.167508	21.094327	131.394813	1.296527	-63.045503	-4.3125	0.023855
TiAl5Sns.5-2 0512 LC.hys	171.115385	5997.652891	101.475261	1022617.874674	215.714522	215.443822	88.907483	5.864999	23.023243	139.511257	1.284715	-63.013003	-4.3125	-0.019529
TiAl5Sns.5-2 0513 LC.hys	182.461555	5997.639386	102.376308	1108090.680842	226.827203	226.399744	86.168124	5.412589	25.889055	152.303968	1.264773	-62.981003	-4.3125	0.008927
TiAl5Sns.5-2 0514 LC.hys	196.179469	5997.647456	104.343163	1214453.432844	239.531011	239.289486	83.889652	4.938557	28.740539	167.465747	1.249543	-62.949503	-4.3125	0.017398
TiAl5Sns.5-2 0515 LC.hys	171.304471	5997.639475	102.690951	1024023.747289	215.263581	215.108035	89.910827	5.856934	19.814171	138.262037	1.315749	-62.917003	-4.3125	0.033416
TiAl5Sns.5-2 0516 LC.hys	180.662768	5997.636072	100.379443	1094389.086706	225.410478	225.475001	85.014643	5.480351	25.151094	149.860324	1.265525	-62.885503	-4.3125	0.049049
TiAl5Sns.5-2 0517 LC.hys	182.313302	5997.64596	102.093121	1106959.264582	226.51019	226.373415	85.973674	5.418127	29.932008	153.720235	1.236717	-62.853503	-4.3125	0.048393
TiAl5Sns.5-2 0518 LC.hys	167.116951	5997.667064	103.929434	993036.34115	210.923817	210.398726	92.40401	6.039726	16.199387	132.123138	1.356384	-62.821003	-4.3125	0.043482
TiAl5Sns.5-2 0519 LC.hys	180.723672	5997.673793	107.314452	1094852.069575	222.975017	222.640257	90.86891	5.478068	33.08065	153.931105	1.229391	-62.789003	-4.3125	0.047436
TiAl5Sns.5-2 0520 LC.hys	184.722052	5997.644124	102.760949	1125389.857897	228.670795	228.495812	85.82453	5.329392	32.270161	157.057945	1.223984	-62.757003	-4.3125	0.040625
TiAl5Sns.5-2 0521 LC.hys	189.451934	5997.670977	106.270761	1161877.520202	232.167824	231.780164	87.351113	5.162051	28.793034	161.032992	1.253546	-62.725003	-4.3125	0.041411
TiAl5Sns.5-2 0522 LC.hys	189.918063	5997.648865	106.280397	1165494.668232	232.483263	232.242299	87.223368	5.146011	18.159489	156.586165	1.340653	-62.693503	-4.3125	0.047342
TiAl5Sns.5-2 0523 LC.hys	173.566808	5997.670479	101.845212	1040893.187971	217.871265	217.734352	88.444812	5.762042	26.38345	143.534635	1.25997	-62.661003	-4.3125	0.046958
TiAl5Sns.5-2 0524 LC.hys	149.215339	5997.656485	97.792212	864041.539987	195.309851	195.2133	93.211992	6.941398	19.345255	114.977061	1.308258	-62.629003	-4.3125	0.046836
TiAl5Sns.5-2 0525 LC.hys	160.453952	5997.632893	102.010275	944366.103907	204.577687	204.549752	93.005483	6.350962	17.91902	126.183326	1.332889	-62.597003	-4.3125	0.043891
TiAl5Sns.5-2 0526 LC.hys	164.33693	5997.673112	102.142918	972634.634377	208.467226	208.375762	91.763131	6.166419	27.555721	134.8331	1.252463	-62.565003	-4.3125	0.037513
TiAl5Sns.5-2 0527 LC.hys	149.204496	5997.627628	98.156864	863965.113356	194.836033	195.031355	93.563702	6.941979	23.485588	117.245834	1.273034	-62.533503	-4.3125	0.001899
TiAl5Sns.5-2 0528 LC.hys	166.842879	5997.667164	95.31216	991018.976137	213.926114	214.037806	84.828571	6.052021	25.927486	135.527026	1.247657	-63.269503	-4.2885	0.368223
TiAl5Sns.5-2 0529 LC.hys	189.747504	5997.634891	102.819457	1164170.692058	233.942136	233.496287	84.430975	5.151852	12.567448	151.784979	1.400804	-63.237003	-4.2885	0.085485
TiAl5Sns.5-2 0530 LC.hys	162.618504	5997.651365	98.045239	960091.59557	209.008753	208.497719	88.655361	6.246957	23.899787	130.839653	1.269498	-63.205503	-4.2885	0.038449
TiAl5Sns.5-2 0531 LC.hys	176.107176	5997.673953	98.57011	1059943.080801	221.850454	221.742263	84.827916	5.658487	31.765755	147.670393	1.217351	-63.173003	-4.2885	0.019919
TiAl5Sns.5-2 0532 LC.hys	182.936204	5997.674195	104.504786	1111715.629449	226.115041	225.979741	87.816102	5.394972	19.033705	149.786183	1.327613	-63.141003	-4.2885	-0.002623
TiAl5Sns.5-2 0533 LC.hys	178.166037	5997.6728	98.796391	1075465.465777	223.810973	223.696593	84.406846	5.576816	38.065605	151.839071	1.18367	-63.109003	-4.2885	0.040684
TiAl5Sns.5-2 0534 LC.hys	162.265677	5997.684429	100.895941	957522.685546	207.229257	206.848871	91.355351	6.263752	24.550876	131.27841	1.271283	-63.077003	-4.2885	-0.007926
TiAl5Sns.5-2 0535 LC.hys	167.173283	5997.651897	100.881226	993451.145405	212.328176	211.762738	89.675111	6.037189	23.416756	135.656033	1.280124	-63.045503	-4.2885	0.031134
TiAl5Sns.5-2 0536 LC.hys	166.254686	5997.614471	101.053086	986693.911525	211.119644	210.768031	90.134942	6.078495	27.552857	136.582003	1.249951	-63.013003	-4.2885	0.044165
TiAl5Sns.5-2 0537 LC.hys	158.947241	5997.646917	99.557936	933468.459882	204.398217	204.129327	91.297921	6.42512	23.464486	127.2246	1.27658	-62.981003	-4.2885	0.035833
TiAl5Sns.5-2 0538 LC.hys	190.496408	5997.671923	103.975857	1169987.928101	233.867735	233.758893	85.168038	5.126268	28.558786	161.659968	1.24991	-62.949503	-4.2885	0.04054
TiAl5Sns.5-2 0539 LC.hys	164.270053	5997.63392	102.627762	972145.512934	208.4692	208.100546	92.221897	6.169482	21.881808	132.303414	1.296993	-62.917003	-4.2885	0.04309
TiAl5Sns.5-2 0540 LC.hys	159.668591	5997.665995	102.341274	938680.81725	203.935292	203.622016	93.589402	6.389463	20.762114	127.075088	1.30616	-62.885503	-4.2885	0.038356
TiAl5Sns.5-2 0541 LC.hys	185.199815	5997.640359	103.58864	1129057.59373	229.015153	228.623787	86.37517	5.312077	27.247537	155.791893	1.257921	-62.853503	-4.2885	0.046318
TiAl5Sns.5-2 0542 LC.hys	178.895096	5997.673565	104.38179	1080979.93284	222.468978	221.989348	88.950983	5.548367	21.803249	147.188831	1.301807	-62.821003	-4.2885	0.04219
TiAl5Sns.5-2 0543 LC.hys	167.322227	5997.639184	100.65842	994548.182737	212.265734	212.010285	89.427693	6.030516	30.000231	138.544083	1.232984	-62.789003	-4.2885	0.038238
TiAl5Sns.5-2 0544 LC.hys	183.230451	5997.685192	102.180209	1113964.821465	227.496065	227.2533	85.776017	5.384089	33.609348	155.939007	1.214954	-62.757003	-4.2885	0.029747
TiAl5Sns.5-2 0545 LC.hys	177.166496	5997.637514	100.434342	1067920.305378	222.104706	221.954245	86.108821	5.616185	26.946594	147.147139	1.252694	-62.725003	-4.2885	0.04154
TiAl5Sns.5-2 0546 LC.hys	173.566298	5997.659893	104.012523	1040889.373762	217.037078	216.813445	90.327122	5.762053	27.135555	144.177152	1.259672	-62.693503	-4.2885	0.049453
TiAl5Sns.5-2 0547 LC.hys	170.400617	5997.644641	99.779945	1017309.181118	215.160947	215.482156	87.649937	5.895597	30.629286	141.726792	1.227033	-62.661003	-4.2885	0.037689
TiAl5Sns.5-2 0548 LC.hys	146.078955	5997.661512	97.00291	842021.459711	192.259937	192.451235	93.660832	7.122932	20.000186	112.065607	1.300113	-62.629003	-4.2885	0.044909
TiAl5Sns.5-2 0549 LC.hys	169.24093	5997.656644	103.488981	1008715.131484	212.784129	212.706838	91.294512	5.945838	33.446711	142.070757	1.218819	-62.597003	-4.2885	0.045716
TiAl5Sns.5-2 0550 LC.hys	180.811668	5997.626149	106.522849	1095521.12148	223.333063	223.039412	90.17107	5.474679	24.562316	150.730206	1.284272	-62.565003	-4.2885	0.080541
TiAl5Sns.5-2 0551 LC.hys	170.674066	5997.644489	107.297027	1019339.071284	212.898072	212.597254	94.159291	5.883856	19.069274	138.037962	1.333855	-62.533503	-4.2885	0.038529
TiAl5Sns.5-2 0552 LC.hys	184.383157	5997.63382	98.760036	1122790.63075	230.289453	229.930177	82.578441	5.341721	26.884384	154.06849	1.249176	-63.269503	-4.265	0.37373
TiAl5Sns.5-2 0553 LC.hys	184.191942	5997.690705	98.937907	1121324.95511	229.85231	229.657509	82.781216	5.348753	37.033583	157.567256	1.189201	-63.237003	-4.265	0.124391
TiAl5Sns.5-2 0554 LC.hys	153.880691	5997.661621	96.038372	897116.173297	200.871015	200.718701	89.837007	6.68549	16.2225	117.259432	1.336403	-63.205503	-4.265	0.046893
TiAl5Sns.5-2 0555 LC.hys	148.691461	5997.662355	95.383775	860351.43844	196.066675	195.850915	91.111121	6.971177	18.06988	113.175313	1.314831	-63.173003	-4.265	0.031422
TiAl5Sns.5-2 0556 LC.hys	162.84494	5997.625585	99.463239	961741.409857	208.440669	208.069881	89.860384	6.236214	24.488683	131.588323	1.268353	-63.141003	-4.265	0.019532
TiAl5Sns.5-2 0557 LC.hys	151.218946	5997.627427	98.501209	878199.073949	197.147802	196.885599	93.12792	6.829462	13.296227	112.896245	1.379388	-63.109003	-4.265	0.045627
TiAl5Sns.5-2 0558 LC.hys	152.752944	5997.644148	97.78221	889086.03551	198.85407	198.755515	91.88038	6.745854	20.148015	118.976109	1.300678	-63.077003	-4.265	0.006159
TiAl5Sns.5-2 0559 LC.hys	167.227797	5997.632801	98.927646	993852.623252	212.790452	212.697641	87.920775	6.034731	27.909832	137.366602	1.242544	-63.045503	-4.265	0.016396
TiAl5Sns.5-2 0560 LC.hys	166.179627	5997.643155	101.695739	986142.429231	210.686463	210.411887	90.73352	6.081924	25.898487	135.917917	1.263116	-63.013003	-4.265	0.028659
TiAl5Sns.5-2 0561 LC.hys	162.471375	5997.664884	101.729254	959020.094974	206.937388	206.689223	92.037929	6.253951	19.798226	129.243995	1.313585	-62.981003	-4.265	0.018496
TiAl5Sns.5-2 0562 LC.hys	154.927409	5997.636208	101.221725	904589.344399	199.464767	199.366754	94.293733	6.630231	17.475437	120.227339	1.335631	-62.949503	-4.265	0.015187
TiAl5Sns.5-2 0563 LC.hys	155.274806	5997.678459	100.55886	907073.886331	200.114155	200.007402	93.547856	6.612117	17.647253	120.551664	1.332179	-62.917003	-4.265	0.039734
TiAl5Sns.5-2 0564 LC.hys	193.696227	5997.666708	104.517427	1194954.137127	236.801374	236.734505	84.712582	5.019161	24.22227	163.150744	1.282296	-62.885503	-4.265	0.05413
TiAl5Sns.5-2 0565 LC.hys	176.488775	5997.676854	105.296443	1062814.445915	219.562844	219.208714	90.494004	5.643202	18.760488	143.326266	1.332208	-62.853503	-4.265	0.046375
TiAl5Sns.5-2 0566 LC.hys	169.826015	5997.640094	107.007838	1013048.046715	211.982087	211.862469	94.196637	5.920391	24.030233	139.586332	1.289526	-62.821003	-4.265	0.013824
TiAl5Sns.5-2 0567 LC.hys	171.496812	5997.660991	104.014266	1025454.459109	214.992242	214.743242	91.005899	5.848783	24.26615	140.890564	1.280788	-62.789003	-4.265	0.074169
TiAl5Sns.5-2 0568 LC.hys	180.236602	5997.637504	104.792069	1091151.265018	223.414558	223.161875	88.883421	5.496614	23.292975	149.312417	1.290314	-62.757003	-4.265	0.046894
TiAl5Sns.5-2 0569 LC.hys	170.348865	5997.690303	99.466844	1016925.16423	215.682685	215.572656	87.391394	5.897868	34.178618	142.877068	1.205598	-62.725003	-4.265	0.041486
TiAl5Sns.5-2 0570 LC.hys	182.075117	5997.667974	104.392937	1105142.332265	225.444647	225.164727	87.982609	5.427055	22.099168	150.516519	1.299296	-62.693503	-4.265	0.044969
TiAl5Sns.5-2 0571 LC.hys	181.880835	5997.682363	107.590487	1103661.045361	223.987235	223.689939	90.738343	5.434352	24.133442	151.776016	1.290041	-62.661003	-4.265	0.010399
TiAl5Sns.5-2 0572 LC.hys	158.658747	5997.678565	104.281341	931386.410891	201.891516	201.794546	95.736266	6.439517	20.675837	126.361428	1.311552	-62.629003	-4.265	0.020662
TiAl5Sns.5-2 0573 LC.hys	166.923528	5997.651463	103.392146	991612.469978	210.431614	210.430107	91.992281	6.048382	25.170741	136.617409	1.27244	-62.597003	-4.265	0.05972
TiAl5Sns.5-2 0574 LC.hys	181.216332	5997.684264	105.524431	1098599.599041	224.118232	223.844027	89.200672	5.459391	34.99832	154.80466	1.214692	-62.565003	-4.265	0.043107
TiAl5Sns.5-2 0575 LC.hys	173.439949	5997.645301	106.430506	1039944.862939	216.032616	215.704466	92.468923	5.767272	20.184284	141.255316	1.321129	-62.533503	-4.265	0.031771
TiAl5Sns.5-2 0576 LC.hys	166.382746	5997.643376	97.609606	987635.031405	212.603461	212.466658	87.022017	6.072733	30.900314	137.48478	1.220305	-63.269503	-4.2405	0.382248
TiAl5Sns.5-2 0577 LC.hys	176.953387	5997.657517	101.284939	1066313.897788	221.431674	221.365154	86.903479	5.624664	18.947321	143.158216	1.320713	-63.237003	-4.2405	0.135432
TiAl5Sns.5-2 0578 LC.hys	164.363178	5997.637956	99.043193	972826.622945	210.131239	209.780014	88.969621	6.165166	28.481912	134.751271	1.239002	-63.205503	-4.2405	0.090013
TiAl5Sns.5-2 0579 LC.hys	178.895864	5997.650725	106.020846	1080985.745401	221.832474	221.323728	90.347494	5.548316	17.908719	145.369548	1.342647	-63.173003	-4.2405	0.0248
TiAl5Sns.5-2 0580 LC.hys	177.090575	5997.654521	100.955708	1067347.929396	221.937187	221.647153	86.579027	5.619212	28.177623	147.653643	1.245498	-63.141003	-4.2405	0.010282
TiAl5Sns.5-2 0581 LC.hys	151.984906	5997.678322	95.998674	883630.012225	198.606254	198.842415	90.48255	6.787545	13.551973	113.287911	1.369383	-63.109003	-4.2405	0.047493
TiAl5Sns.5-2 0582 LC.hys	152.777288	5997.657152	99.439077	889259.144803	198.167287	198.013457	93.428148	6.744555	13.314326	114.685587	1.381547	-63.077003	-4.2405	0.042438
TiAl5Sns.5-2 0583 LC.hys	180.585633	5997.659008	103.207583	1093802.813059	224.361592	224.170069	87.433309	5.483309	27.541882	151.237989	1.255014	-63.045503	-4.2405	-0.008512
TiAl5Sns.5-2 0584 LC.hys	161.603512	5997.689188	100.352422	952707.41104	206.497469	206.428209	91.092561	6.295416	23.361506	129.968893	1.279306	-63.013003	-4.2405	-0.02011
TiAl5Sns.5-2 0585 LC.hys	166.572347	5997.633314	102.494943	989028.957564	210.565633	210.459634	91.313032	6.064164	24.53208	135.840054	1.275191	-62.981003	-4.2405	0.041328
TiAl5Sns.5-2 0586 LC.hys	174.743968	5997.678558	99.605456	1049706.447805	219.752243	219.904736	86.135866	5.713672	34.061513	147.25222	1.206565	-62.949503	-4.2405	0.059637
TiAl5Sns.5-2 0587 LC.hys	156.265969	5997.677153	102.723565	914174.225018	200.377394	200.0559	95.189802	6.560759	18.550058	122.509305	1.328158	-62.917003	-4.2405	0.042185
TiAl5Sns.5-2 0588 LC.hys	185.363534	5997.64092	103.099351	1130315.37227	229.235185	228.993592	85.919342	5.306166	33.037524	158.005484	1.220284	-62.885503	-4.2405	0.013099
TiAl5Sns.5-2 0589 LC.hys	158.308738	5997.657009	101.2143	928862.373735	202.743005	202.751497	93.046709	6.456992	19.38139	124.750663	1.316314	-62.853503	-4.2405	0.043944
TiAl5Sns.5-2 0590 LC.hys	169.078453	5997.644921	103.644739	1007512.957006	212.621397	212.478955	91.486449	5.952921	29.734885	140.636192	1.241508	-62.821003	-4.2405	0.031156
TiAl5Sns.5-2 0591 LC.hys	173.937316	5997.640222	107.35991	1043664.512862	215.834957	215.835918	93.110039	5.746713	13.936068	138.026996	1.392808	-62.789003	-4.2405	0.070842
TiAl5Sns.5-2 0592 LC.hys	173.255479	5997.702607	104.580375	1038566.381674	216.492702	216.268109	90.921772	5.774982	22.791169	142.06118	1.293927	-62.757003	-4.2405	0.025986
TiAl5Sns.5-2 0593 LC.hys	161.968405	5997.64571	104.175287	955359.960723	205.29978	205.14788	94.43131	6.277891	19.324804	128.922709	1.323983	-62.725003	-4.2405	0.076784
TiAl5Sns.5-2 0594 LC.hys	179.207481	5997.651449	107.49979	1083345.619104	221.326918	221.051643	91.507972	5.536231	26.193192	149.955956	1.274294	-62.693503	-4.2405	0.018119
TiAl5Sns.5-2 0595 LC.hys	179.689876	5997.661458	104.492833	1087002.153831	222.919795	222.738245	88.798603	5.517617	29.477656	151.273479	1.245078	-62.661003	-4.2405	0.158248
TiAl5Sns.5-2 0596 LC.hys	184.181479	5997.62822	105.443252	1121244.774158	226.962522	226.841593	88.227384	5.34908	25.058324	154.147736	1.278018	-62.629003	-4.2405	0.043073
TiAl5Sns.5-2 0597 LC.hys	168.043574	5997.686189	101.448263	999866.735218	212.613557	212.384054	89.889379	5.998486	36.902896	141.702776	1.195543	-62.597003	-4.2405	0.090433
TiAl5Sns.5-2 0598 LC.hys	174.627168	5997.675071	104.632354	1048830.892952	217.772348	217.618233	90.520739	5.718439	25.02461	144.452716	1.276408	-62.565003	-4.2405	0.040277
TiAl5Sns.5-2 0599 LC.hys	168.068964	5997.668183	105.378564	1000054.101093	211.027414	210.75555	93.36312	5.997344	31.147166	140.374017	1.236598	-62.533503	-4.2405	-0.009414
TiAl5Sns.5-2 0600 LC.hys	168.80337	5997.651868	99.993169	1005478.65876	214.14243	213.788832	88.352478	5.964972	26.39078	138.478706	1.255574	-63.269003	-4.2165	0.33863
TiAl5Sns.5-2 0601 LC.hys	174.356455	5997.690507	100.152148	1046802.493265	219.448759	219.270797	86.728677	5.729534	25.563955	143.699164	1.261929	-63.237003	-4.2165	0.122246
TiAl5Sns.5-2 0602 LC.hys	171.379142	5997.695516	101.557028	1024579.100049	215.604718	215.672203	88.893921	5.853814	22.489182	139.528783	1.289312	-63.205503	-4.2165	0.046174
TiAl5Sns.5-2 0603 LC.hys	161.269931	5997.64519	101.365878	950284.525021	205.861311	205.646145	92.129728	6.31142	19.242621	127.660952	1.318024	-63.173003	-4.2165	0.024897
TiAl5Sns.5-2 0604 LC.hys	157.810143	5997.631162	100.559456	925270.551988	202.840957	202.542121	92.623966	6.48203	16.192173	122.133597	1.348172	-63.141003	-4.2165	0.030115
TiAl5Sns.5-2 0605 LC.hys	159.500063	5997.625804	99.82245	937462.24031	204.698346	204.562265	91.34529	6.397725	19.757352	125.893295	1.30934	-63.109003	-4.2165	0.023965
TiAl5Sns.5-2 0606 LC.hys	151.30673	5997.629713	99.683783	878820.970733	196.600616	196.431645	94.212631	6.824632	14.209824	113.994065	1.370156	-63.077003	-4.2165	0.046041
TiAl5Sns.5-2 0607 LC.hys	182.001875	5997.650792	102.36943	1104583.824702	226.170455	225.943099	86.299002	5.429783	33.453366	154.684252	1.216264	-63.045503	-4.2165	0.047178
TiAl5Sns.5-2 0608 LC.hys	160.774692	5997.634046	102.41075	946691.085206	205.073318	204.698065	93.255881	6.335366	16.735509	125.834816	1.346605	-63.013003	-4.2165	0.025207
TiAl5Sns.5-2 0609 LC.hys	186.678463	5997.675306	109.307685	1140434.465192	228.160848	227.830707	90.688111	5.259114	12.130881	149.727361	1.423434	-62.981003	-4.2165	-0.005552
TiAl5Sns.5-2 0610 LC.hys	167.592631	5997.621995	104.237528	996540.82056	211.005653	210.746153	92.514837	6.018441	23.557276	136.700594	1.286898	-62.949003	-4.2165	0.045765
TiAl5Sns.5-2 0611 LC.hys	183.339363	5997.684789	102.87964	1114797.720373	227.381225	227.062918	86.330892	5.380066	20.638872	150.776348	1.308561	-62.917003	-4.2165	0.043628
TiAl5Sns.5-2 0612 LC.hys	184.031875	5997.676424	102.500554	1120098.532769	227.820893	227.917076	85.809017	5.354597	31.87759	156.195975	1.225717	-62.885003	-4.2165	0.017396
TiAl5Sns.5-2 0613 LC.hys	151.102169	5997.635736	98.083687	877371.992788	196.883248	196.96328	92.776873	6.83591	22.512918	118.647714	1.280751	-62.853503	-4.2165	0.048016
TiAl5Sns.5-2 0614 LC.hys	173.181008	5997.634811	103.830437	1038010.047983	216.53711	216.503816	90.293966	5.778012	28.256073	144.206902	1.251597	-62.821003	-4.2165	-0.027568
TiAl5Sns.5-2 0615 LC.hys	167.625396	5997.648267	101.097585	996782.358703	212.125656	212.119398	89.717144	6.017009	30.43539	139.073495	1.231277	-62.789503	-4.2165	0.090618
TiAl5Sns.5-2 0616 LC.hys	167.942785	5997.666873	106.048255	999123.05715	210.765536	210.359797	94.000219	6.002931	18.807642	134.941388	1.333517	-62.757503	-4.2165	0.034215
TiAl5Sns.5-2 0617 LC.hys	172.058696	5997.681902	105.810343	1029637.730266	214.821173	214.571188	92.389098	5.825041	19.958905	139.647844	1.321788	-62.724503	-4.2165	0.094628
TiAl5Sns.5-2 0618 LC.hys	178.969869	5997.656232	105.808883	1081546.031723	221.803415	221.482766	90.143508	5.545447	34.233693	152.354668	1.219538	-62.693503	-4.2165	0.049171
TiAl5Sns.5-2 0619 LC.hys	178.95208	5997.642952	104.312783	1081411.344297	222.169515	222.074621	88.874444	5.546125	32.307801	151.511564	1.227254	-62.661003	-4.2165	0.035917
TiAl5Sns.5-2 0620 LC.hys	173.473968	5997.690205	105.797799	1040199.143557	216.247862	215.99156	91.907979	5.765906	30.499424	145.608832	1.241534	-62.629003	-4.2165	0.013047
TiAl5Sns.5-2 0621 LC.hys	162.266479	5997.635646	105.168697	957528.521914	205.107593	205.038015	95.22379	6.263663	26.356701	132.735374	1.267829	-62.597003	-4.2165	0.016612
TiAl5Sns.5-2 0622 LC.hys	170.972137	5997.646802	106.634599	1021553.227911	213.249416	213.155773	93.476505	5.871106	25.50509	141.309185	1.27739	-62.565003	-4.2165	0.041754
TiAl5Sns.5-2 0623 LC.hys	169.204662	5997.679127	106.708996	1008446.743252	211.631629	211.359115	94.147627	5.947443	19.352839	136.622131	1.329699	-62.533503	-4.2165	0.046198
TiAl5Sns.5-2 0624 LC.hys	168.224142	5997.675401	98.427038	1001199.508624	213.883482	213.925574	87.154323	5.99049	28.969046	138.709383	1.234363	-63.269003	-4.193	0.348022
TiAl5Sns.5-2 0625 LC.hys	169.178277	5997.686246	98.021505	1008251.500498	215.335371	215.068867	86.491167	5.948601	35.204363	141.846816	1.196684	-63.237003	-4.193	0.125906
TiAl5Sns.5-2 0626 LC.hys	185.565855	5997.67318	101.615716	1131870.364956	230.239616	229.83317	84.624744	5.298905	28.553889	156.37741	1.244526	-63.205003	-4.1925	0.039074
TiAl5Sns.5-2 0627 LC.hys	170.876615	5997.648208	103.057974	1020843.489333	215.002618	214.524243	90.372614	5.875189	27.739715	141.585178	1.253317	-63.173003	-4.1925	0.044897
TiAl5Sns.5-2 0628 LC.hys	156.597257	5997.670319	99.584487	916551.306591	202.066234	201.767472	92.161202	6.543737	16.521907	120.942922	1.342	-63.141003	-4.1925	0.038506
TiAl5Sns.5-2 0629 LC.hys	155.677799	5997.66726	99.072302	909958.704936	201.35554	201.081513	92.018732	6.591142	18.106205	120.945203	1.323729	-63.109003	-4.1925	0.022777
TiAl5Sns.5-2 0630 LC.hys	156.538025	5997.646347	102.117057	916126.164094	201.257503	200.587814	94.526913	6.546747	18.324519	122.533138	1.328974	-63.077003	-4.1925	0.043031
TiAl5Sns.5-2 0631 LC.hys	181.701587	5997.685513	99.855461	1102294.969661	226.817496	226.74934	84.26704	5.441089	37.853364	155.446045	1.187128	-63.045503	-4.1925	0.038596
TiAl5Sns.5-2 0632 LC.hys	157.685786	5997.661365	101.16868	924375.38343	202.275042	202.148619	93.230223	6.48834	19.993357	124.463285	1.310398	-63.013003	-4.1925	0.042237
TiAl5Sns.5-2 0633 LC.hys	152.369321	5997.625523	97.742147	886359.544337	198.386613	198.390606	91.983883	6.766583	29.803197	123.074455	1.227413	-62.981003	-4.1925	0.027242
TiAl5Sns.5-2 0634 LC.hys	174.787243	5997.664296	102.989961	1050030.911004	218.893832	218.463813	89.048925	5.711893	28.289572	145.701632	1.249449	-62.949503	-4.1925	0.03982
TiAl5Sns.5-2 0635 LC.hys	192.751113	5997.658585	102.510211	1187561.254664	236.719678	236.632048	83.343924	5.050399	39.02191	167.167307	1.187271	-62.917003	-4.1925	0.045087
TiAl5Sns.5-2 0636 LC.hys	180.047849	5997.666478	102.163127	1089718.218668	224.179345	224.077921	86.710542	5.503869	32.877828	152.508995	1.219092	-62.885503	-4.1925	0.02638
TiAl5Sns.5-2 0637 LC.hys	185.463806	5997.682775	106.082252	1131085.949023	228.019486	227.867337	88.375067	5.302588	28.597519	156.94501	1.254418	-62.853503	-4.1925	0.044269
TiAl5Sns.5-2 0638 LC.hys	175.950316	5997.684787	101.382006	1058763.520627	220.232741	220.319763	87.296378	5.664801	43.803392	151.534617	1.162711	-62.821003	-4.1925	0.03192
TiAl5Sns.5-2 0639 LC.hys	171.492773	5997.657332	100.328785	1025424.412573	216.498358	216.327792	87.782623	5.848951	22.065157	139.215254	1.289938	-62.789503	-4.1925	0.040499
TiAl5Sns.5-2 0640 LC.hys	175.646948	5997.680674	104.574317	1056483.471772	218.92673	218.661912	90.142275	5.677023	28.09461	146.719287	1.254377	-62.757503	-4.1925	0.043196
TiAl5Sns.5-2 0641 LC.hys	188.550423	5997.66682	104.908596	1154892.662381	231.440113	231.428226	86.491831	5.193268	20.938966	156.497673	1.310653	-62.724503	-4.1925	0.045371
TiAl5Sns.5-2 0642 LC.hys	179.008022	5997.642133	108.130054	1081834.919349	220.967513	220.608219	92.108721	5.543953	25.58013	149.59877	1.280212	-62.693503	-4.1925	0.03941
TiAl5Sns.5-2 0643 LC.hys	178.930612	5997.636492	106.327273	1081248.806015	221.533885	221.236101	90.597598	5.546953	23.402176	148.302658	1.292978	-62.661003	-4.1925	0.03982
TiAl5Sns.5-2 0644 LC.hys	173.781608	5997.68206	106.954246	1042499.552382	216.210094	215.839419	92.810032	5.753175	27.457245	144.951768	1.264111	-62.629003	-4.1925	0.046058
TiAl5Sns.5-2 0645 LC.hys	168.731328	5997.646966	106.206892	1004946.112714	211.34727	211.084843	93.867692	5.968128	19.683435	136.241423	1.325334	-62.597003	-4.1925	0.04273
TiAl5Sns.5-2 0646 LC.hys	171.469771	5997.640524	106.957013	1025253.27762	213.805249	213.526203	93.589798	5.849911	21.526334	140.055574	1.310215	-62.565003	-4.1925	0.04252
TiAl5Sns.5-2 0647 LC.hys	169.729864	5997.620426	105.31918	1012335.57313	212.781376	212.440179	92.742767	5.924538	30.663936	141.857631	1.239441	-62.533503	-4.1925	0.042694
TiAl5Sns.5-2 0648 LC.hys	166.291671	5997.639238	99.013379	986965.682719	211.967412	211.722192	88.303452	6.076847	28.765243	136.787852	1.23707	-63.269503	-4.1685	0.411595
TiAl5Sns.5-2 0649 LC.hys	170.783002	5997.627206	98.415487	1020148.095744	216.710646	216.48943	86.330978	5.879173	27.38436	140.6228	1.244901	-63.237003	-4.1685	0.18808
TiAl5Sns.5-2 0650 LC.hys	176.066438	5997.662259	99.713726	1059636.692846	221.205299	221.178047	85.8245	5.660112	30.231033	147.234271	1.229347	-63.205503	-4.1685	0.036094
TiAl5Sns.5-2 0651 LC.hys	169.792569	5997.6478	101.739852	1012800.190205	214.591827	214.005684	89.570303	5.921847	28.325391	140.533505	1.24633	-63.173003	-4.1685	-0.019532
TiAl5Sns.5-2 0652 LC.hys	172.901833	5997.671476	103.424248	1035925.36475	216.952799	216.395053	90.031185	5.789675	27.799603	143.688908	1.25375	-63.141003	-4.1685	0.014981
TiAl5Sns.5-2 0653 LC.hys	157.531202	5997.642227	99.349022	923263.000757	202.958514	202.808263	91.608486	6.496136	14.45378	120.333948	1.366161	-63.109003	-4.1685	0.026099
TiAl5Sns.5-2 0654 LC.hys	184.289989	5997.657072	100.646675	1122076.411445	229.02675	228.983396	84.182737	5.345141	18.584625	150.15859	1.322759	-63.077003	-4.1685	-0.001301
TiAl5Sns.5-2 0655 LC.hys	183.059265	5997.67961	103.674757	1112656.111796	226.634242	226.447452	87.081796	5.390416	26.688483	153.437407	1.262038	-63.045503	-4.1685	0.041002
TiAl5Sns.5-2 0656 LC.hys	152.740522	5997.680932	101.277473	888997.711189	197.654832	197.155737	95.169407	6.746565	17.05719	117.784188	1.340276	-63.013003	-4.1685	0.043581
TiAl5Sns.5-2 0657 LC.hys	149.588935	5997.632804	102.745074	866676.027039	193.473209	193.369376	97.783921	6.920271	15.431592	113.833348	1.362527	-62.981503	-4.1685	0.02872
TiAl5Sns.5-2 0658 LC.hys	168.302903	5997.643575	105.4377	1001781.020605	211.234466	210.965373	93.334962	5.986981	22.198328	136.96637	1.300892	-62.949503	-4.1685	0.038333
TiAl5Sns.5-2 0659 LC.hys	182.406813	5997.669946	108.308474	1107672.868871	224.273063	223.938674	91.178304	5.414658	21.808476	151.348523	1.310864	-62.917003	-4.1685	0.042901
TiAl5Sns.5-2 0660 LC.hys	185.20798	5997.657275	105.604769	1129120.311042	228.05985	227.803054	88.05383	5.311796	32.032395	157.846888	1.231765	-62.885003	-4.1685	0.039226
TiAl5Sns.5-2 0661 LC.hys	188.327342	5997.641308	104.792652	1153166.443379	231.31427	231.252402	86.460882	5.20102	39.877151	163.251869	1.188126	-62.853503	-4.1685	0.01438
TiAl5Sns.5-2 0662 LC.hys	177.654823	5997.673288	105.417896	1071604.307889	220.678947	220.325519	90.22605	5.59691	27.530532	148.630921	1.260138	-62.821003	-4.1685	0.045593
TiAl5Sns.5-2 0663 LC.hys	152.189999	5997.644157	102.185628	885085.95054	196.176711	196.210212	96.23475	6.776341	22.032033	120.221966	1.294659	-62.789503	-4.1685	0.041483
TiAl5Sns.5-2 0664 LC.hys	172.518082	5997.655627	106.328606	1033062.019288	215.4161	214.823176	92.687624	5.805707	22.24508	141.349886	1.302561	-62.757003	-4.1685	0.04752
TiAl5Sns.5-2 0665 LC.hys	175.998331	5997.668515	105.627286	1059124.53948	218.831947	218.584405	90.936332	5.662855	29.048719	147.583764	1.25042	-62.725503	-4.1685	0.047521
TiAl5Sns.5-2 0666 LC.hys	175.758273	5997.641025	106.143498	1057319.975546	218.482248	218.137041	91.458696	5.672494	30.847724	148.062719	1.240143	-62.693503	-4.1685	0.04211
TiAl5Sns.5-2 0667 LC.hys	177.556998	5997.646119	105.611228	1070865.969533	220.276235	220.149388	90.422678	5.600744	28.551408	148.953967	1.253664	-62.661003	-4.1685	0.064553
TiAl5Sns.5-2 0668 LC.hys	174.796107	5997.657024	106.954688	1050097.37213	217.178291	216.853569	92.474048	5.711525	31.813219	147.5393	1.236064	-62.629003	-4.1685	0.065157
TiAl5Sns.5-2 0669 LC.hys	167.05592	5997.623619	106.179952	992586.992397	209.534235	209.420016	94.426319	6.042416	25.211744	137.200683	1.278547	-62.597503	-4.1685	0.068841
TiAl5Sns.5-2 0670 LC.hys	168.280082	5997.657983	108.313736	1001612.51551	210.128496	209.809842	95.888935	5.988002	19.884268	136.256067	1.328333	-62.565503	-4.1685	0.043947
TiAl5Sns.5-2 0671 LC.hys	174.06048	5997.686268	110.082174	1044586.286045	215.321664	214.923269	95.428845	5.741686	20.68648	142.736911	1.324916	-62.533503	-4.1685	0.04183
TiAl5Sns.5-2 0672 LC.hys	179.373769	5997.653841	102.418397	1084605.614272	223.460652	223.294007	87.131839	5.529802	25.445254	149.031947	1.268129	-63.269003	-4.1445	0.349262
TiAl5Sns.5-2 0673 LC.hys	170.724102	5997.685223	101.230957	1019710.639442	215.335252	215.159757	88.819781	5.881752	23.225284	139.175059	1.282495	-63.237003	-4.1445	0.166003
TiAl5Sns.5-2 0674 LC.hys	171.104557	5997.679174	100.702727	1022537.386332	215.839811	215.773252	88.2341	5.865486	25.912197	140.688969	1.260686	-63.205003	-4.1445	0.048567
TiAl5Sns.5-2 0675 LC.hys	188.988976	5997.67316	101.838365	1158288.762316	233.540281	233.159509	83.837405	5.178047	40.500636	163.741752	1.178689	-63.173003	-4.1445	0.047946
TiAl5Sns.5-2 0676 LC.hys	156.190401	5997.686069	101.709787	913632.276989	200.586171	200.416868	94.278325	6.564661	19.65916	122.881635	1.314856	-63.141003	-4.1445	0.040682
TiAl5Sns.5-2 0677 LC.hys	185.033623	5997.671143	99.88616	1127781.306194	230.201892	230.067423	83.33505	5.318115	23.387969	153.331131	1.277978	-63.109003	-4.1445	-0.009833
TiAl5Sns.5-2 0678 LC.hys	176.62284	5997.645149	101.174472	1063823.829617	220.616057	221.083006	86.910234	5.637818	32.185398	148.709113	1.220878	-63.077003	-4.1445	0.045555
TiAl5Sns.5-2 0679 LC.hys	181.188081	5997.668447	108.722526	1098384.582674	222.906841	222.561764	91.913044	5.460445	19.591909	149.078001	1.332074	-63.045503	-4.1445	0.018112
TiAl5Sns.5-2 0680 LC.hys	180.44539	5997.669954	106.269329	1092737.147585	222.721253	222.774183	90.070986	5.488667	32.809719	153.430362	1.228664	-63.013003	-4.1445	0.046312
TiAl5Sns.5-2 0681 LC.hys	165.184634	5997.649359	100.244628	978841.266221	209.91509	210.057233	89.771773	6.127295	29.777737	136.260963	1.23343	-62.981503	-4.1445	0.044404
TiAl5Sns.5-2 0682 LC.hys	165.814718	5997.649656	105.615058	983462.73804	208.616014	208.405588	94.35865	6.098502	19.034009	132.863813	1.330246	-62.949503	-4.1445	0.04582
TiAl5Sns.5-2 0683 LC.hys	181.433665	5997.643832	105.500515	1100254.144243	224.319092	224.070735	89.113377	5.451144	31.448642	153.859615	1.235037	-62.917003	-4.1445	0.04051
TiAl5Sns.5-2 0684 LC.hys	179.318779	5997.6491	105.012761	1084188.889172	222.510337	222.153924	89.356146	5.531923	30.537509	151.359447	1.23954	-62.885003	-4.1445	0.045441
TiAl5Sns.5-2 0685 LC.hys	177.245898	5997.671148	105.117299	1068519.044745	220.371266	220.038601	90.098568	5.613069	22.130237	145.823258	1.300724	-62.853003	-4.1445	0.031976
TiAl5Sns.5-2 0686 LC.hys	177.970027	5997.645801	101.68234	1073984.476328	222.046844	222.208135	86.932338	5.584481	30.501775	149.527403	1.232208	-62.821003	-4.1445	0.040197
TiAl5Sns.5-2 0687 LC.hys	151.793591	5997.635411	103.545875	882272.555826	195.494311	195.235462	97.671138	6.797939	18.048892	117.893697	1.335263	-62.789503	-4.1445	0.075659
TiAl5Sns.5-2 0688 LC.hys	180.421194	5997.627957	106.509139	1092553.32456	222.704681	222.654387	90.281836	5.489552	25.107909	150.571943	1.280079	-62.757503	-4.1445	0.027717
TiAl5Sns.5-2 0689 LC.hys	175.350698	5997.660842	106.646926	1054258.480658	217.90669	217.529556	92.025804	5.688985	24.075809	145.075126	1.288343	-62.725503	-4.1445	0.043277
TiAl5Sns.5-2 0690 LC.hys	177.483558	5997.680879	107.033998	1070311.785237	219.68659	219.510024	91.664552	5.603676	34.289277	151.039742	1.221914	-62.693503	-4.1445	0.037892
TiAl5Sns.5-2 0691 LC.hys	172.877806	5997.656427	107.13862	1035746.016224	215.392837	214.863061	93.272634	5.790663	24.297027	142.775352	1.287733	-62.661003	-4.1445	0.018464
TiAl5Sns.5-2 0692 LC.hys	188.687937	5997.638382	106.585201	1155957.191959	231.180774	230.891065	87.833636	5.188461	34.569445	162.275753	1.219376	-62.629003	-4.1445	0.044559
TiAl5Sns.5-2 0693 LC.hys	183.208678	5997.662291	108.414543	1113798.336627	224.770044	224.699852	91.016282	5.384873	26.145182	154.07097	1.276697	-62.597503	-4.1445	0.048864
TiAl5Sns.5-2 0694 LC.hys	179.754756	5997.663061	104.349623	1087494.254904	222.911775	222.862217	88.656836	5.515122	22.520018	148.393042	1.295643	-62.565503	-4.1445	0.081525
TiAl5Sns.5-2 0695 LC.hys	149.47289	5997.650246	103.503574	865857.448178	193.006075	192.932623	98.552348	6.926833	19.223743	116.248754	1.323361	-62.533503	-4.1445	0.039148
TiAl5Sns.5-2 0696 LC.hys	181.036244	5997.633334	100.324906	1097229.221183	225.770717	225.872817	84.858413	5.466163	34.366436	153.744423	1.206522	-63.269003	-4.1205	0.36001
TiAl5Sns.5-2 0697 LC.hys	169.337799	5997.677595	102.379103	1009432.084948	213.54956	213.275068	90.283336	5.941636	23.872381	138.285986	1.280048	-63.237003	-4.1205	0.138869
TiAl5Sns.5-2 0698 LC.hys	169.598671	5997.681308	100.465441	1011363.705224	214.324461	214.372883	88.511121	5.930291	28.381368	140.167196	1.242998	-63.205003	-4.1205	0.041135
TiAl5Sns.5-2 0699 LC.hys	176.302588	5997.663759	103.709985	1061413.150502	219.938015	219.675922	89.189385	5.65064	24.001491	145.527895	1.282148	-63.173003	-4.1205	0.04107
